Repository: api-evangelist/patents-2012

# patents-2012
This is the patent store for 2012.

File: _posts/2012-02-09-graphene-composition-method-of-forming-a-graphene-composition-and-sensor-system-comprising-a-graphene-composition.markdown (part 1 of 2)
---

title: Graphene composition, method of forming a graphene composition and sensor system comprising a graphene composition
abstract: A method of forming a composition includes oxidation of graphene oxide to form holey graphene oxide having defects therein and reduction of the holey graphene oxide.
url: http://patft.uspto.gov/netacgi/nph-Parser?Sect1=PTO2&Sect2=HITOFF&p=1&u=%2Fnetahtml%2FPTO%2Fsearch-adv.htm&r=1&f=G&l=50&d=PALL&S1=08920764&OS=08920764&RS=08920764
owner: University of Pittsburgh—Of the Commonwealth System of Higher Education
number: 08920764
owner_city: Pittsburgh
owner_country: US
publication_date: 20120209
---
This application claims benefit of U.S. Provisional Patent Application Ser. No. 61 441 925 filed Feb. 11 2011 the disclosure of which is incorporated herein by reference.

This invention was made with government support under Grant No. RO1ES019304 awarded by the National Institutes of Health. The government has certain rights in this invention.

The following information is provided to assist the reader in understanding technologies disclosed below and the environment in which such technologies may typically be used. The terms used herein are not intended to be limited to any particular narrow interpretation unless clearly stated otherwise in this document. References set forth herein may facilitate understanding of the technologies or the background thereof. The disclosure of all references cited herein are incorporated by reference.

Graphene has attracted significant attention as a result of its novel electronic properties coupled with its mechanical strength. Both such properties may make graphene an important material in future generations of electronics batteries sensors composites etc. One of the current methods of synthesizing graphene entails exfoliating graphite through oxidation to yield graphite oxide. That material is sonicated to produce graphene oxide. Graphene oxide is subsequently reduced either chemically or thermally to produce reduced graphene oxide RGO .

While the graphene precursor graphite oxide has been studied for about 170 years there is now emerging interest in graphene oxide and RGO. For example graphene oxide has been proposed for drug delivery and cellular imaging applications. Further graphene oxide paper formed from interlocking sheets of graphene oxide demonstrated superior strength and stiffness compared to many other papers. Finally graphene oxide has been suggested as a simple alternative to poly 3 4 ethylenedioxythiophene poly styrenesulfonate PEDOT PSS a hole transporting layer and electron blocking layer in organic photovoltaics OPVs . RGO on the other hand has been employed for both chemical and biological sensing applications.

Graphene and graphene derivatives such as graphene oxide have been modified for applications through treatment with strong oxidizing and reducing agents oxidative etching at temperatures greater than 400 C. etching using lithography and sonochemical approaches.

In one aspect a method of forming or synthesizing a composition includes oxidation of graphene oxide and reduction of the graphene oxide after oxidation thereof. Oxidation of graphene oxide forms defects therein holes pores etc. . The resultant holey graphene oxide is then reduced. The reduction of the holey oxidized graphene oxide may for example be carried out thermally via heating or chemically using a reducing agent which may for example include hydrazine hydrate . The oxidation may for example be effected using various oxidizing reactants. In a number of embodiments oxidation of graphene oxide includes enzymatic oxidation of graphene oxide. The enzymatic oxidation may occur in the presence of a peroxidase and a substrate for the peroxidase. For example the peroxidase may be horseradish peroxidase HRP myeloperoxidase MPO cytochrome c peroxidase cytochrome P450 eosinophil peroxidase glutathione peroxidase lactoperoxidase thyroid peroxidase deiodinase lignin peroxidase or manganese peroxidase. The substrate may for example include a peroxide such as hydrogen peroxide or an organic hydroperoxide.

Enzymatic oxidation may for example be effected using relatively mild reaction conditions and without significantly adverse effects to the environment. The oxidation of graphene oxide may for example be carried out in a temperature range of approximately 20 C. to 90 C. or approximately 20 C. to 40 C. Moreover enzymatic oxidation may be well controlled over a variety of conditions. Oxidation may for example be controlled in a manner to provide holes or pores in the graphene oxide. For example holes may be formed in the basal plane of graphene oxide during oxidation to form holey graphene oxide. Reaction conditions including for example reaction time frequency of addition of substrate concentration of substrate added may be varied as described herein using techniques known to those skilled in the art to control the properties of the holey graphene oxide for example hole diameter and neck width .

In another aspect a composition is formed by a process including oxidation of graphene oxide to form holey graphene oxide having defects therein and reduction of the holey graphene oxide. As described above reduction of the oxidized graphene oxide may for example be carried out thermally via heating or chemically using a reducing agent which may for example include hydrazine hydrate . The oxidation may for example be effected using various oxidizing reactants. As further described above in a number of embodiments the oxidation of graphene oxide includes enzymatic oxidation of graphene oxide in the presence of a peroxidase and a substrate for the peroxidase.

In another aspect a composition includes a graphene oxide member comprising defects hole pores etc. therein formed by oxidation. The graphene oxide member may be reduced for example via thermal reduction of via chemical reduction . The oxidation may for example be enzymatic oxidation.

In a further aspect a device includes a component including a composition formed by oxidation of graphene oxide and reduction of the graphene oxide after oxidation thereof. As described above oxidation of the graphene oxide may be enzymatic oxidation in the presence of a peroxidase and a substrate for the peroxidase.

The component may for example include a field effect transistor in which a conductive path is formed using the composition. In a number of embodiments the device is a sensor for sensing an analyte in which a conductive path is formed using the composition. In a number of embodiments a material interactive with the analyte is immobilized upon the reduced graphene oxide members. In a number of embodiments a plurality of reduced graphene oxide members are immobilized on a substrate for example via dielectrophoresis . The conductive path may for example be positioned between two electrodes. The conductive path and electrodes may for example form a portion of a field effect transistor system.

In still a further aspect a method of sensing an analyte includes measuring a change in an electrical either a.c or d.c or electrochemical characteristic of a conductive path including a plurality of reduced graphene oxide members having defects hole pores etc. formed therein. In a number of embodiments a material interactive with the analyte is immobilized upon the reduced graphene oxide members.

HRP catalyzed oxidation of graphene oxide results in the formation of defects or holes in the basal plane of this nanomaterial. The holey graphene nanostructures produced by enzymatic oxidation of graphene oxide demonstrate p type semiconducting behavior upon reduction. In a number of embodiments of holey reduced graphene oxide devices at least one species which interacts with an analyte is placed in operative connection with or immobilized upon holey reduced graphene oxide to form sensors that are sensitive to a number the analytes. Moreover with proposals for graphene oxide to be implemented in applications with an environmental impact enzymatic oxidation may also be an attractive method for the bioremediation of graphene oxide.

The present invention along with the attributes and attendant advantages thereof will best be appreciated and understood in view of the following detailed description taken in conjunction with the accompanying drawings.

As used herein and in the appended claims the singular forms a an and the include plural references unless the content clearly dictates otherwise. Thus for example reference to a peroxidase includes a plurality of such peroxidases and equivalents thereof known to those skilled in the art and so forth and reference to the peroxidase is a reference to one or more such peroxidases and equivalents thereof known to those skilled in the art and so forth.

The studies hereof demonstrate mild enzymatic oxidation of graphene oxide resulting in the formation of holey graphene oxide nanostructures. The stability of reduced graphene oxide or RGO towards oxidation by peroxidases was also demonstrated. Further it was shown that enzymatic treatment of graphitic materials for example nanomaterials hereof resulted in alterations of their electronic properties. It was found that holey reduced graphene oxide hRGO the reduced form of holey graphene oxide demonstrated p type semiconducting behavior which makes this material desirable for a number of applications including for example field effect transistors FETs .

As described above in a number of compositions hereof graphene oxide is oxidized for example via enzymatic oxidation . Enzymatic oxidation introduces defects in the basal plane of graphene oxide to enable alteration of the electronic transport properties of the reduced form thereof for example via a change increase in an edge to plane ratio . Enzymatic oxidation can lead to the formation of holes in graphene oxide. Such holes can for example have an average diameter in the range of approximately 1 to 100 nm. A peroxidase enzyme can for example be used to effect enzymatic oxidation. In a number of representative studies hereof horseradish peroxidase was used. After enzymatic oxidation of graphene oxide reduction of the material may for example be effected via a chemical technique or via heating. In a number of studies reduction with reducing agent such as hydrazine hydrate was carried out after enzymatic oxidation to provide holey reduced graphene oxide or hRGO.

Peroxidases suitable for use in oxidizing graphene oxide include for example horseradish peroxidase HRP myeloperoxidase MPO cytochrome c peroxidase cytochrome P450 eosinophil peroxidase glutathione peroxidase lactoperoxidase thyroid peroxidase deiodinase lignin peroxidase and manganese peroxidase. Suitable buffers include for example formates citrates succinates acetates propionates malates pyridines piperazines cacodylates succinates 2 N morpholino ethanesulfonic acid MES maleates histidine bis tris phosphates ethanolamine s ADA N 2 acetamido iminodiacetic acid carbonate N 2 Acetamido 2 aminoethanesulfonic acid ACES piperazine N N bis 2 ethanesulfonic acid PIPES 3 N Morpholino 2 hydroxypropanesulfonic acid MOPSO imidazoles 1 3 bis tris hydroxymethyl methylamino propane BIS TRIS propane Phosphate buffered saline PBS N N Bis 2 hydroxyethyl 2 aminoethanesulfonic adic BES 3 N morpholino propanesulfonic acid MOPS 4 2 hydroxyethyl 1 piperazineethanesulfonic acid HEPES 2 1 3 dihydroxy 2 hydroxymethyl propan 2 yl amino ethanesulfonic acid TES 4 N morpholino butanesulfonic acid MOBS 3 N N bis 2 Hydroxyethyl amino 2 hydroxypropanesulfonic acid DIPSO 3 1 3 dihydroxy 2 hydroxymethyl propan 2 yl amino 2 hydroxypropane 1 sulfonic acid TAPSO triethanolamine TEA pyrophosphate 4 2 Hydroxyethyl piperazine 1 2 hydroxy propanesulfonic acid HEPPSO 2 hydroxy 3 4 2 hydroxy 3 sulfopropyl piperazin 1 yl propane 1 sulfonic acid POPSO tricine hydrazine glycylglycine 2 Amino 2 hydroxymethyl propane 1 3 diol Trizma or Tris 3 4 2 Hydroxyethyl 1 piperazinyl propanesulfonic acid EPPS or HEPPS Diethylolglycine DHEG N N Di Hydroxyethyl glycine BICINE N 2 Hydroxyethyl piperazine N 4 butanesulfonic acid HEPBS 3 1 3 dihydroxy 2 hydroxymethyl propan 2 yl amino propane 1 sulfonic acid TAPS 2 amino 2 methyl 1 3 propanediol AMPD N tris hydroxymethyl 4 aminobutanesulfonic acid TABS N 1 1 Dimethyl 2 hydroxyethyl 3 amino 2 hydroxypropanesulfonic acid AMPSO taurine AES borate 2 Cyclohexylamino ethanesulfonic acid CHES 2 amino 2 methyl 1 propanol AMP glycine ammonium hydroxide N cyclohexyl 2 hydroxyl 3 aminopropanesulfonic acid CAPSO carbonate methylamine N cyclohexyl 3 aminopropanesulfonic acid CAPS .

The conditions under which enzymatic oxidation of graphene oxide can occur vary over a wide range. For example in a number of embodiments temperature can range over approximately 20 C. to 90 C. or even 20 C. to 40 C. In a number of representative embodiments the temperature was approximately 25 C. room temperature or approximately 37 C. pH may for example be in the range of 3.0 to 10.0. In a number of representative studies pH was in the range of 7.0 to 7.4. Final substrate HOin the representative studies concentration may for example be in the range of approximately 0 to 100 mM. Final enzyme concentration may for example be in the range of approximately 0 to 10 000 U mL. In a number of embodiments NaCl is present in the range of concentrations of approximately 0 to 1.0 M or approximately 0 and 140 mM and KCl is present in the range of concentrations of approximately 0 100 mM or approximately 0 and 2.7 mM. Hydrogen peroxide or other substrate for example an organic hydroperoxide can be added over period of minutes or days.

Various electrical a.c or d.c and electrochemical devices may for example be formed using hRGO material. Such devices may for example be easily integrated with available and future developed complementary metal oxide semiconductor or CMOS technologies which are for example used in constructing integrated circuits. The devices hereof can for example be formed as field effect transistors or FETs .

For example sensors adapted to sense an analyte may include a conductive path formed from hRGO members. In a number a studies hereof materials that interact with an analyte are immobilized on the hRGO materials. Such interactive materials may for example be deposited upon the hRGO materials or covalently bound thereto. Interaction of the analyte with such materials causes electrical changes which can be detected for example changes in conductance . Metals may for example be deposited upon or decorated upon holey reduced graphene oxide or hRGO. The sensor may for example be adapted to detect a gaseous analyte for example hydrogen . The sensor may for example include a plurality of metal particles nanoparticles decorated upon perforated or holey graphene members for example generally planar members or flakes acting as a conducting channel and interdigitated metal electrodes prepatterned on a silicon chip. A variety of metal particles nanoparticles for example platinum Pt gold Au or palladium Pd can be used as analyte interactive material to for example detect gaseous analytes such as hydrogen hydrogen sulfide nitric oxide carbon monoxide etc. In other embodiments a material which interacts with an analyte may be chemically for example covalently or ionically bonded to the hRGO members.

In a number of embodiments sensor hereof provide a rapid and effective way to sense biomolecular interactions between immobilized biomolecules and target analyte. Examples of suitable analyte interactive materials include but are not limited to antimicrobial peptide DNA RNA antibodies aptamers etc. Such analyte interactive materials may be covalently or non covalently bound on hRGO to for example detect complimentary DNA RNA antigens proteins viruses and bacteria.

Representative studies indicated that sensors hereof may for example operate at ambient room temperature and detect an analyte such as hydrogen gas bacteria etc. through changes in for example electrical conductance. In a number of studies representative sensors hereof were found to exhibit good response recovery and stability under ambient conditions. Operating sensors hereof at ambient temperature leads to reduced power consumption compared to sensors which must operate at a temperature other than ambient temperature for example sensors which must be heated to an elevated temperature range .

In a number of studies sensors were fabricated by depositing hRGO onto metal electrodes via electric field assistance to form a conducting channel for example dielectrophoretically . A metal for example platinum or Pt was thereafter deposited on the hRGO. A metal may alternatively be deposited on the hRGO members prior to formation of the conducting channel for example in a suspension including the hRGO members via for example a chemical reduction . In a number of embodiments metal nanoparticles were deposited. The deposition of metal nanoparticles lead to the selective detection of for example hydrogen gas concentration. Sensors hereof can for example be used for selective electronic detection of hydrogen gas at parts per million ppm levels in ambient conditions. High sensitivity and selectivity for hydrogen gas for example in the range of approximately 40 ppm to 40 000 ppm have for example been achieved. Moreover hydrogen sensors hereof exhibited little or no cross sensitivity with other interfering gases such as carbon monoxide and methane.

In other representative embodiments of sensors biological agents for example bacteria can be detected by depositing a material which interacts with the biological agent upon the hRGO materials hereof. For example in a representative embodiment antimicrobial peptide AMP specific to was covalently functionalized onto holey graphene FET devices. Exposure of FET devices to solutions of different concentrations resulted in decreasing conductance hRGO FET device with increasing concentrations of

In a number of representative studies of the formation of holey graphene oxide both graphene oxide and RGO samples were incubated with horseradish peroxidase HRP at pH 7.0 room temperature and low concentrations 40 M final concentration of hydrogen peroxide HO that were added daily. The resultant dispersions which included either graphene oxide or RGO with HRP were classified as colloids based on the Tyndall scattering effect. In addition Raman spectroscopy was used to analyze graphene oxide and RGO on days 0 4 and 20 of incubation with HRP HO and the ratio of the D band which measured the presence of disorder in sp hybridized carbon systems to G band that evaluated stretching of C C bonds in graphitic materials were compared. For graphene oxide between days 0 and 4 the D G ratio increased from 1.1 1.0 to 1.6 1.0 and by day 20 both the D and G bands disappeared. For RGO the D G ratio between day 0 and 4 decreased from 1.2 1.0 to 1.1 1.0 and increased to 1.3 1.0 by day 20. There were two plausible explanations for the increase in the D G ratio from 1.1 1.0 to 1.6 1.0 between days 0 to 4 of graphene oxide incubation. First because Raman spectroscopy was performed on different flakes the variance in the D G ratio may have been the result of different degrees of graphene oxide oxidation due to the modified Hummers method. Secondly there may have been an increase in the number of defect sites as a result of HRP catalyzed oxidation of the graphitic lattice. The D and G bands disappeared by day 20 as a result of the complete enzymatic oxidation of the graphitic lattice therefore Raman spectroscopy provided evidence that graphene oxide underwent oxidation. For RGO samples Raman data showed an increase in the D G ratio after graphene oxide was reduced to RGO using hydrazine similar to previous literature. The fluctuations observed in the D G ratio for RGO between days 0 4 and 20 were attributed to variations in samples since different flakes were examined.

Transmission electron microscopy TEM was also used to monitor the progression of HRP catalyzed oxidation of graphene oxide over a 20 day period with daily additions of 40 M HO final concentration . Initially at day 0 flat sheets with dimensions ranging from 0.5 to 1.5 m were observed. After 5 days graphene oxide sheets began to wrinkle visible holes were formed in the graphitic lattice of the basal plane by day 8. The size of the holes increased with time at day 8 the average hole size was 2.1 0.6 nm versus 26.7 12.8 nm at day 10 of the oxidation process. By day 12 as the hole size continued to expand small flakes of graphene oxide were observed and the majority of graphene oxide was completely oxidized by day 20 of the experiment. In contrast no oxidation was observed by TEM for the graphene oxide controls see TEM photographs of . From the TEM micrographs obtained over the twenty day period of the study it was concluded that graphene oxide underwent significant oxidation which resulted in the formation of holes on its basal plane represented schematically in .

The TEM micrographs of graphene oxide at day 8 and 10 of the oxidation process were studied to obtain information regarding the oxidation mechanism. In particular two parameters were analyzed the neck width D and the hole diameter d see . Interestingly as the diameters of the holes increased on average 12 times 2.1 0.6 nm to 26.7 12.8 nm from days 8 to 10 the neck width remained roughly unchanged 9.4 7.8 nm versus 8.9 6.9 nm for days 8 and 10 respectively . This indicated that enzymatic oxidation did not produce neck widths i.e. interconnected nanoribbons smaller than a certain size. As the enzymatic oxidation reaction proceeded the necks collapsed which resulted in an increase in the diameters of the holes on average 12 times from days 8 to 10 the neck width however remained roughly unchanged for days 8 and 10.

As determined from TEM RGO incubated under identical reaction conditions as graphene oxide failed to undergo oxidation over the same twenty day period see . A colorimetric assay performed with Amplex Red a reagent commonly employed to measure trace HOconcentrations in biological systems had a peak for resorufin the product of HRP catalyzed oxidation of Amplex Red in the visible region around 570 nm for a sample containing RGO at both day 1 and day 20 of the oxidation process. The assay revealed that at least a portion of HRP retained enzymatic activity in the presence of RGO. This observation was also confirmed by electron paramagnetic resonance spectroscopy. Because there was no visible evidence of enzymatic oxidation for RGO over the twenty day period of analysis it appeared that HRP interacted with RGO and graphene oxide differently.

Graphene oxide holey graphene oxide and RGO were further examined by atomic force microscopy. AFM section analysis indicated that graphene oxide had a height of 0.61 nm. Therefore the exfoliation of graphene oxide by sonication successfully produced a single layer of graphene oxide. Since graphene sheets have a height of 0.34 nm it was not possible for two sheets to be present i.e. 0.61 nm

The ability of HRP to bind with sheets of graphene oxide RGO was confirmed by sodium dodecyl sulfate polyacrylamide gel electrophoresis SDS PAGE followed by silver staining. Because of size both graphene oxide and the highly hydrophobic RGO failed to migrate well during gel electrophoresis therefore the majority of the material was retained in the stacking region of the gel. A protein band at 44 kDa corresponded to the literature value for HRP. While initially all samples contained 1.1 mg of HRP the quantity of protein that remained post incubation with RGO was approximately three times less than the quantity of HRP present in other samples which indicated that HRP was bound more tightly to RGO than to graphene oxide. Additionally the results of gel electrophoresis indicated that minimal auto oxidation took place during both the tested incubation period and for 40 M levels of HO. In the absence of exogenous oxidizable substrates monomeric hemoproteins form dimers trimers and other oligomers during the activation of their peroxidase. This stems from the recombination of protein derived likely tyrosyl radicals generated as reaction intermediates and results in the formation of covalent cross links that are non dissociable in SDS. Thus if HRP oligomers were formed in the reaction they should have been detectable in the SDS gel. The lack of HRP oligomers indicated that HO dependent cross linking of the enzyme did not take place and the oxidizing potential of the enzyme was directed towards graphene oxide RGO oxidation. Without limitation to any mechanism molecular modeling studies suggested that the presence of epoxy and hydroxyl groups in the basal plane and the flexibility of the oxidized graphene sheet may be responsible for a preferential enzymatic oxidation of graphene oxide and holey graphene oxide versus RGO by HRP.

Product analysis in the sample headspace utilizing gas chromatography mass spectrometry GC MS indicated that COwas the final product of complete enzymatic catalyzed oxidation. Sample headspace of sealed vials in which HRP was incubated with either graphene oxide or RGO was extracted and the concentration of COwas determined. By day 10 the concentration of COincreased by 65 for graphene oxide and 2 for RGO over ambient whereas the controls for graphene oxide HRP HO and graphene oxide indicated only a 2 4 increase in relative COlevels at day 10. With over thirty times the amount of COproduced for graphene oxide oxidation compared to the RGO control the Raman and TEM results which indicated that graphene oxide underwent HRP catalyzed oxidation were substantiated via GC MS product analysis.

Amplex Red was used to monitor the concentration of the substrate HO as a function of time to yield enzyme kinetics. HRP incubated with graphene oxide and HOdemonstrated that 97 of the substrate was consumed within 30 minutes. In all studies discussed above HOwas added on a daily basis at a concentration of 40 M to facilitate thorough characterization of the oxidation products. Taking into account the enzymatic kinetic data additional experiments were conducted wherein HOwas added every 30 minutes. For the resulting data holes were observed in the basal plane of graphene oxide after 4.5 hours. Because of the quick rate of enzymatic oxidation once holes were formed may samples of the graphene oxide became overly oxidized or overly degraded. Attempts to shorten the total oxidation time by 15 minutes i.e. for a total oxidation time of 4.25 hours yielded pristine graphene oxide sheets. A window thus existed where hole formation occurred. With respect to reproducibly generating holey graphene oxide the multi day approach was thus advantageous and holey graphene oxide has been produced numerous times utilizing this technique for the studies hereof. In a number of other studies a higher concentration of HOwas used in a multi day daily addition scheme. In such studies 4 L of 0.1 M HOwere added to a graphene oxide dispersion on a daily basis for a total of four days i.e. a total of four additions to produce holey graphene oxide on a reproducible basis. Although a multi day scheme with daily addition of HOproved advantageous in a number of studies hereof there was no attempt to optimize results.

Creating holes in graphene enables fine tuning the electronic properties thereof. As a result of its zero bandgap graphene is a semimetal. This property limits graphene s utility in some electronic applications such as room temperature field effect transistors FETs which require semiconducting materials. To overcome this limitation theoretical work has predicted that quantum confinement and edge effects would produce semiconducting properties at room temperature in graphene sheets that have widths less than 10 nm. Indeed an active area of graphene research involves the fabrication of these quasi one dimensional structures referred to as graphene nanoribbons GNRs . Block copolymer lithography laser induced photochemical reactions Joule heating oxidative etching at temperatures greater than 400 C. and two dimensional polymer synthesis have been employed to create nanometer sized holes on individual sheets of graphene. As a sheet of perforated graphene can be conceptualized as interconnected nanoribbons the creation of holes in the basal plane of graphene opens its bandgap to yield a semiconducting nanomaterial.

To test if the side product of enzymatic oxidation has unique electronic properties holey graphene oxide that was formed after 8 days of oxidation as described above was reduced with hydrazine to yield hRGO flakes. That material demonstrated electrical conductivity. Both liquid gated and back gated FET measurements were implemented on RGO and hRGO . For both of the measurement techniques similar electronic transport characteristics were observed with the liquid gate measurement demonstrating more effective tuning of charge carriers. RGO exhibited a V shaped transfer characteristic similar to a single layer of graphene which can be attributed to the zero band gap of graphene. In comparison hRGO exhibited a decrease in conductance with a p type behavior and a positive shift in the Dirac points . The comparison of transconductance I V values for the n and p regions obtained from 12 different RGO and hRGO FET devices 6 devices each confirmed the repeatability of the enhanced p type semiconducting behavior of hRGO compared to RGO.

The observed p type behavior for hRGO samples can be attributed to the presence of holes in the basal plane of the graphene nanomaterial. Without limitation to any mechanism the formation of holes in the basal plane may have resulted in the opening of the band gap as a consequence of lateral quantum confinement and the presence of additional oxygen containing functional moieties i.e. carboxylic acids lactols quinines hydroquinones etc. around the holes that were introduced during the enzymatic oxidation process.

In a number of studies of sensor devices formed using RGO and hRGO FET devices were fabricated by patterning interdigitated microelectrodes source drain spacing of 10 m on top of 200 nm oxide layer on Si substrates using photolithography and e beam evaporation of 30 nm Ti and 100 nm of Au. RGO and hRGO flakes as described above were used as conducting channels in these sensor devices. Dielectrophoresis DEP technique was used for selective deposition of RGO and hRGO flakes from DI water NHOH suspension onto each interdigitated microelectrode pattern. The dielectrophoresis parameters namely a.c frequency 300 kHz bias voltage 8 V and bias duration 120 s were used to fabricate hRGO and RGO devices. Each Si chip including multiple devices was then placed onto a standard ceramic dual in line package CERDIP and wirebonded. To study the transfer characteristics FET devices were tested using the Si substrate as a backgate and measurements were made using two Keithley 2400 sourcemeters available from Keithley Instruments Inc. of Cleveland Ohio. All the devices were operated at a constant source drain voltage of 50 mV and had electrical conductance in the range of 1 S 100 S and 100 S 10 mS for hRGO and RGO devices respectively.

The flakes were decorated with platinum or gold nanoparticles by pulsed potentiostatic electrodeposition from aqueous solutions containing Ptor Aumetallic ions using an electrochemical analyzer available from CH Instruments of Austin Tex. by connecting the source and drain pins of a single device and using it as the working electrode in an electrochemical cell. Specifically a fluid chamber was placed over the chip to contain a small volume 100 L of 1 mM HPtCl for Pt or HAuCl for Au from Sigma Aldrich of St. Louis Mo. in a supporting electrolyte of 0.1 M HCl Ag AgCl 3 M KCl reference and Pt wire counter electrodes were placed in the chamber to create a miniaturized electrochemical cell. The working electrode was immersed in the platinum plating solution at a potential of 0.8 V vs. Ag AgCl followed by stepping the potential of the working electrode surface from this initial value to a deposition potential of 0.7 V. Following the application of the deposition pulse the electrode potential was returned to 0.8 V vs. Ag AgCl and the working electrode was removed from the plating solution. The deposition potential of 0.7 V for Pt 0.35 V for Au was held for a time between 10 and 60 s to deposit metal nanoparticles of various sizes on the hRGO and RGO devices. illustrates a schematic of the studied hRGO FET device decorated with metal nanoparticles. The transfer characteristics of such devices before and after electrodeposition are illustrated in . The nanoparticle formation was characterized by scanning electron microscopy SEM high resolution transmission electron microscopy HRTEM and energy dispersive X ray spectroscopy EDX .

The electronic response of metal NP decorated RGO and hRGO devices to Hgas exposure at room temperature was studied. Measurements were carried out on a test board using Zephyr software. Employing a Kiethley 2602 dual source meter and Keithely 708A switching mainframe all devices four on a single chip were monitored at a given time. Device switching was performed at 500 milliseconds displaying near real time responses for each device. shows the relative conductance change G G versus time plots for bare hRGO Pt hRGO Pt RGO and Au hRGO. The Hconcentration was varied from 40 parts per million ppm to 40 000 ppm in N and the recovery step was performed by purging synthetic air into the test chamber. Among all tested devices only Pt hRGO exhibited enhanced response towards Hgas with detection limit of 60 ppm S N 3 . Pt nanoparticle decorated RGO has been shown to detect Hat either high concentrations 40 000 ppm or higher temperatures whereas Pd decorated graphene nanoribbons networks exhibited a detection limit of 40 ppm for H. In the present studies Pt RGO devices did not exhibit any significant response to Hat room temperature in the tested range 40 40 000 ppm . Since both Pt RGO and Pt hRGO had similar coverage of Pt nanoparticles on their basal planes. Without limitation to any particular mechanism the high Hsensitivity of Pt hRGO was attributed to the Pt nanoparticles decorating the edges.

The sensitivity of the hRGO devices was dependent on the Pt catalyst concentration see . In the present studies electrodeposition for 40 s provided the highest sensitivity . Longer deposition times resulted in the formation of a continuous Pt film on hRGO which was confirmed by SEM. In addition to conductance versus time measurements backgated FET characteristics for hRGO devices were collected before and after 10 min of H 100 ppm and 10 000 ppm exposure in N . For the measured gate voltage range 75 V to 75 V the Pt hRGO devices exhibited an ambipolar characteristic. The introduction of Hgas resulted in a downward tilt and a negative shift e.g. 17 V shift for 10 000 ppm H of the curve. Without limitation to any mechanism this shift may be attributed to electron transfer to the graphene FET channel upon Hexposure. With an increase in the concentration of Hgas a gradual increase in conductance was observed for V 0 V the gate voltage at which the sensor devices were operated . This observation correlated with the observed increase in conductance illustrated in . Although Pt hRGO FET devices exhibited some hysteresis the shift was consistent for both forward and reverse sweeps. Even though the devices hereof were not optimized the Pt hRGO devices hereof exhibited sensitivity with a detection limit of 60 ppm.

A broad range of analyte interactive materials can be placed in operative connection with the hRGO materials hereof to fabricate sensors which are sensitive to a broad range of analytes. In another set of representative studies antimicrobial peptide AMP specific to 0157 H7 was covalently fictionalized onto a holey reduced graphene oxide FET device HG in . The carboxylic groups on the surfaces of holey reduce graphene oxide were first activated by incubating with EDC NHS 100 nmol 25 nmol in 50 mM pH 5.5 MES buffer for 30 mins and then the device was incubated with AMP solution 20 M in PBS overnight. After incubation with the blocking buffer to prevent non specific binding the device was exposed to 0157 H7 solutions of different concentrations. illustrates conductance G versus gate voltage VG curves of FET devices in which antimicrobial peptide AMP specific to 0157 H7 was covalently functionalized onto holey graphene HG FET for 0157 H7 solutions of different concentrations. Conductance of the HG FET decreased with the increasing concentrations of . illustrates conductance G as a function of time s for the devices of before incubation with and after incubation with 10cfu mL

Graphite flakes lyophilized HRP type VI PBS hydrazine hydrate 50 wt and 30 HOwere purchased from Sigma Aldrich. AMPLEX Red was purchased from Molecular Probes Inc. of Eugene Oreg. Invitrogen and the SILVERSNAP stain kit was acquired from Thermo Scientific of Rockford Ill.

Graphite oxide was prepared utilizing a modified Hummers method on graphite flakes that underwent a preoxidation step. See Kovtyukhova N. I. Ollivier P. J. Martin B. R. Mallouk T. E. Chizhik S. A. Buzaneva E. V. Gorchinskiy A. D. Layer by Layer Assembly of Ultrathin Composite Films from Micron Sized Graphite Oxide Sheets and Polycations. Chem. Mater. 1999 11 771 778. Graphene oxide 0.125 wt was formed from graphite oxide that was diluted 1 4 with double distilled water and exfoliated for 30 minutes by ultrasonication followed by 30 minutes of centrifugation at 3400 r.p.m to remove unexfoliated graphite oxide. Atomic force microscopy AFM Fourier transform infrared spectroscopy FT IR ultraviolet visible spectroscopy UV vis and transmission electron microscopy TEM were employed to characterize the exfoliated graphene oxide as described above. Graphene oxide had a sheet height of 0.61 nm which was determined by section analysis and confirmed that a single layer of graphene oxide was present. Additionally as evident by the FT IR spectrum major peaks appeared around 3400 cm 1700 cm and 1000 cm which were attributed to O H C O and C O stretching vibrations respectively. Moreover illustrates a single sheet of graphene oxide as captured by TEM.

Graphene oxide was reduced to form RGO employing hydrazine hydrate and RGO was dispersed in water with ammonium hydroxide at a pH around 10 following a published procedure. A mixture containing 5.0 mL of 0.125 wt graphene oxide 4.8 mL of double distilled water 200 L of hydrazine hydrate 50 wt and 35 L of NHOH 28 wt was stirred for 5 minutes and heated at 95 C. for 1 hour. The suspension containing RGO was subsequently dialyzed against distilled water to remove hydrazine and NHOH. RGO had a sheet height of 1.73 nm which was determined by section analysis and confirmed that between three to five layers of RGO was present. The FT IR spectrum for RGO showed a reduction in the O H stretch around 3400 cm and carbonyl groups appeared around 1700 cm. illustrates a TEM micrograph of RGO. The UV vis spectrum of RGO displayed a shoulder around 327 nm.
