Repository: api-evangelist/patents-2012

# patents-2012
This is the patent store for 2012.

File: _posts/2012-01-19-dynamic-tuning-of-chemiresistor-sensitivity-using-mechanical-strain.markdown
---

title: Dynamic tuning of chemiresistor sensitivity using mechanical strain
abstract: The sensitivity of a chemiresistor sensor can be dynamically tuned using mechanical strain. The increase in sensitivity is a smooth, continuous function of the applied strain, and the effect can be reversible. Sensitivity tuning enables the response curve of the sensor to be dynamically optimized for sensing analytes, such as volatile organic compounds, over a wide concentration range.
url: http://patft.uspto.gov/netacgi/nph-Parser?Sect1=PTO2&Sect2=HITOFF&p=1&u=%2Fnetahtml%2FPTO%2Fsearch-adv.htm&r=1&f=G&l=50&d=PALL&S1=08846406&OS=08846406&RS=08846406
owner: Sandia Corporation
number: 08846406
owner_city: Albuquerque
owner_country: US
publication_date: 20120119
---
This application claims the benefit of U.S. Provisional Application No. 61 440 726 filed Feb. 8 2011 which is incorporated herein by reference.

The United States Government has rights in this invention pursuant to Department of Energy Contract No. DE AC04 94AL85000 with Sandia Corporation.

A chemiresistor is a particle composite whose electrical conductivity changes in the presence of particular chemical vapors known as analytes typically volatile organic compounds . The magnitude of this observed resistance change is related to the concentration of analyte vapor in the environment. In general the chemiresistor composite can comprise a plurality of conductive particles in a continuous electrically insulating matrix. Chemiresistor composites traditionally comprise carbon black particles which are randomly distributed in an amorphous non crosslinked polymer matrix.

One type of chemiresistor device is known as a field structured chemiresistor FSCR . FSCRs contain particles that have a magnetic core and a conductive shell and are fabricated by mixing a particular volume fraction of these particles with a viscous elastomer precursor. This particle suspension is then subjected to a magnetic field and the particles form a structured network due to their dipole dipole interactions. The elastomer is then cured and the magnetic field is removed resulting in a permanently structured electrically conductive composite. Field structuring brings the particles to the electrical conduction percolation threshold largely independent of particle volume fraction whereas traditional chemiresistors require a high volume fraction of particles to conduct. Field structuring of the particle phase can improve the response and reproducibility of the sensors. It is noteworthy that FSCRs can employ a cross linked elastomer as the continuous matrix of the composite. FSCRs employing cross linked elastomers have the useful property of reversible strain. With an elastomeric matrix a particular analyte concentration does not necessarily irreversibly swell the matrix and the matrix can shrink when the analyte concentration is reduced. This is often not the case with other types of chemiresistors and is one of the contributing factors to FSCR reversibility. FSCRs can exhibit high sensitivity excellent sensor to sensor reproducibility negligible irreversibility and increased baseline stability.

When a chemiresistor is exposed to chemical vapors the composite swells due to the absorption of these vapors into the polymer matrix. This swelling induced isotropic strain causes the particle network to pull apart breaking electrically conducting pathways and diminishing inter particle contact pressure thereby increasing contact resistance. This leads to a measurable increase in the composite s overall resistance. The observed resistance change is correlated to the concentration of analyte in the environment through the transduction or response curve. The response of an FSCR can be described as a function of analyte concentration in terms of its relative conductance ratio G G where Gis the conductance of an FSCR in the absence of analyte and G is the conductance at a particular analyte concentration at thermodynamic equilibrium . Plotting G Gas a function of analyte concentration results in a sigmoidal curve as seen in . FSCR sensitivity is the slope of the transduction curve at a specific analyte concentration. It is seen from that the sensitivity of an FSCR varies over the range of analyte concentrations the maximum sensitivity occurs around the inflection point of the curve mid point response or G G 0.5 whereas at the upper and lower limits of the sensing range the sensitivity is extremely low.

With conventional chemiresistors obtaining sufficient sensitivity over an extended range of concentration requires having several different chemiresistors each comprising a film permanently tuned to a different portion of the extended range. A single conventional chemiresistor is not able to provide sensitivity over a wide range of analyte concentrations because range tunability was not a characteristic of conventional chemiresistors.

Therefore a need remains for a single chemiresistor that can provide sensitivity over a wide range of analyte concentrations.

The present invention is directed to a sensor and method for dynamic tuning of chemiresistor sensitivity using mechanical strain. The chemiresistor sensor comprises a chemiresistor composite and an apparatus for applying mechanical strain to chemiresistor composite and measuring the conductance of the strained chemiresistor composite. The chemiresistor composite can comprise a plurality of conducting particles in a strainable electrically insulating matrix. The conducting particles can comprise gold silver platinum copper carbon ferrite cobalt nickel iron gadolinium chromium or manganese. The chemiresistor composite can comprise a field structured composite wherein the field structured composite comprises conducting magnetic particles in a polymeric matrix. The conducting magnetic particles can comprise a conductive outer shell surrounding a magnetic core wherein the magnetic core comprises ferrite cobalt nickel iron gadolinium chromium or manganese. The mechanical strain can be a uniaxial strain shear strain torsional strain or combination thereof. The sensor can further comprise a flexible substrate such as a polymer attached to the chemiresistor composite. The sensor can further comprise a pair of electrodes having a gap therebetween and wherein the conductance of the chemiresistor composite is measured across the gap between the pair of electrodes. The sensor can further comprise a means for exposing the chemiresistor composite to an analyte such as a flowcell.

The invention is further directed to a method for determining the concentration of an analyte with a chemiresistor sensor comprising a chemiresistor composite applying a mechanical strain to chemiresistor composite exposing the strained chemiresistor composite to the analyte and measuring the conductance of the exposed chemiresistor composite to determine the concentration of the analyte. A baseline conductance of the strained chemiresistor composite can be measured prior to the exposing step and the measured conductance of the analyte exposed chemiresistor composite can be compared to the baseline conductance. The chemiresistor composite can be strained prior to analyte exposure to optimize the sensitivity of the sensor to the analyte.

As an example of the present invention a FSCR sensor can be used to detect volatile organic compounds and whose sensitivity can be reversibly increased over a range of nearly two decades by the application of a tensile strain. This polymer based sensor is comprised of Au plated magnetic particles structured into conducting chains by the application of a magnetic field during the curing of the prepolymer resin. The resistance of this field structured composite increases when an analyte vapor swells the polymer and reduces the contact pressure between particles. Applying a tensile strain increases both the sensor resistance and sensitivity to subsequent analyte exposure as defined by its relative change in conductance. This increase in sensitivity is a smooth continuous function of the applied strain and the effect is reversible when the strain is decreased. Sensitivity tuning enables the response curve of the sensor to be dynamically optimized for sensing analytes over a wide concentration range.

This invention is directed to a resistance based chemical sensor chemiresistor device with tunable sensitivity that enables selection of different sensitivity ranges of operation for a single chemiresistor device. The sensitivity can be reversibly varied over a range of approximately two decades by the application of strain.

The electrical conductivity of a chemiresistor is sensitive to strain of various types including uniaxial strain tensile and or compressive shear and volumetric. In some embodiments of this invention the resistive composite is mechanically strained to a lower initial conductance in the absence of an analyte. This produces a shift of the sensor s conductance baseline to one that is farther along the transduction curve where there is a higher sensitivity to the analyte. Varying the magnitude of mechanically induced strain enables reversible alteration of the sensor to selectively tune the sensor s sensitivity to a desired range. Embodiments employing field structured composites FSCs as the sensing material are described herein but it is to be understood that the invention described herein is also applicable to many other types of chemiresistors using sensing films that are not field structured composites and embodiments comprising such alternative sensing films are intended to be included within the scope of this invention.

In some embodiments the polymer based sensor comprises gold plated magnetic particles structured into conducting chains by the application of a magnetic field during cure of the prepolymer resin. The resistance of this field structured composite increases when an analyte vapor swells the polymer and reduces the contact pressure between particles. Applying a tensile strain has been shown to increase both the sensor resistance and sensor sensitivity to subsequent analyte exposure. Sensitivity is defined as the magnitude of the sensor s relative resistance change in response to a particular change in analyte concentration. This increase in sensitivity is a smooth continuous function of the applied strain and the effect is fully reversible. Sensitivity tuning enables the response curve of the sensor to be dynamically optimized for sensing analytes over a wide concentration range.

In some embodiments FSCs are formed wherein the conducting phase including but not restricted to Au coated or Ag coated particles of Ni Fe Co or Gd and or to other conducting magnetic particles is structured into chains by the application of a magnetic field during polymer cure. These chains form over a broad range of particle loadings and this structuring process yields chemiresistors with highly reproducible conductivities and sensitivities negligible irreversibility and insignificant baseline drift. However the sigmoidal response curve conductance versus analyte concentration of a typical unstrained chemiresistor is relatively flat at low analyte concentrations so the sensor is insensitive at low analyte concentrations. An illustrative response curve is presented in . The following US Patents and Patent Application regarding FSCRs are incorporated herein by reference Martin et al. U.S. Pat. No. 6 194 769 Martin et al. U.S. Pat. No. 6 290 868 Martin et al. U.S. Pat. No. 6 391 393 Martin et al. U.S. Pat. No. 6 844 378 and Martin and Read U.S. patent application Ser. No. 11 681 221.

In embodiments of this invention a means for controllably and variably applying a tensile strain to the sensor is employed to greatly increase its sensitivity in the low concentration regime. This effect is fully reversible and enables the development of an actuator controlled chemiresistor that can accurately sense over a range of more than three orders of magnitude of analyte concentration. Embodiments employing FSC sensing films are discussed herein but it is to be understood that embodiments employing sensing films that are not field structured composites are also included within the scope of this invention.

In various embodiments chemiresistor sensitivity is increased by mechanically straining the sensor film to obtain a lower initial conductance in the absence of an analyte. This can produce a shift of the sensor s conductance baseline to one that is farther along the transduction curve where the sensor has a higher sensitivity to the analyte. Adjustment of the amount of mechanical strain enables reversible alteration of the sensor sensitivity to tune the sensor to a desired target sensitivity using the same sensor film.

A schematic illustration of an exemplary sensor is shown in . In this example the chemiresistor sensor comprises a chemiresistor composite that can be mechanically strained to a desired baseline pre analyte conductance. The chemiresistor composite comprises a plurality of conducting particles in a continuous strainable electrically insulating matrix. For example the conducting particles can comprise gold silver platinum copper carbon ferrite cobalt nickel iron gadolinium chromium or manganese. The chemiresistor can be a FSCR in which case the chemiresistor composite can comprise conducting magnetic particles in a polymeric matrix. The conducting magnetic particles can comprise a conductive outer shell surrounding a magnetic core. For example the magnetic core can comprise ferrite cobalt nickel iron gadolinium chromium or manganese. The sensor can incorporate a flexible substrate to which the chemiresistor composite is bonded. The flexible substrate in some embodiments can be a polymer such as poly dimethylsiloxane PDMS but other flexible substrates can also be employed. The bonding of the composite to the flexible substrate can be chemical or physical. The conductance of the chemiresistor composite can be measured between a pair of electrodes . With a FSCR the particles can be oriented for example to span the electrode gap. The electrodes can be of a variety of compositions in some embodiments a gold mesh can be employed. The electrodes can be partially encapsulated between the sensor film and the flexible substrate.

In some embodiments employing a field structured composite sensor film the chemiresistor composite and gold mesh electrodes can be bonded to the substrate by placing them on the elastomeric substrate just before the substrate is fully cured i.e. just after it has reached its gel point . At this point the substrate is still tacky to the touch but is sufficiently solidified to be able to support the electrodes and the uncured viscous chemiresistor composite precursor. Because the substrate is not fully cured a fraction of unreacted functional groups are able to chemically bond with the curing chemiresistor composite. Chemical bonding of the chemiresistor to the substrate allows any straining of the substrate to be transferred directly to the chemiresistor with no slippage or delamination. This method has the added benefit of partially encapsulating the gold mesh electrodes between the substrate and chemiresistor composite which provides mechanical robustness. Using an elastomer as the substrate and as the continuous phase of the chemiresistor composite also enables the induced strain to be reversible. This is because elastomers can typically be stretched between five to ten times their original lengths with essentially complete reversibility. Although an elastomer is used in some embodiments the scope of this invention includes the use of any substrate materials that can be strained.

As shown in in some embodiments a mechanical strain apparatus for applying mechanically strain the chemiresistor composite can comprise two adjacent and possibly abutting but separable structures with surfaces on which the elastomeric substrate is clamped at each end. The separable surfaces can be held together by a compressed spring until they are pushed apart by a strain applying means . A device such as a micrometer calibrated screw can be employed to push the surfaces apart stretching the affixed elastomeric substrate and bonded chemiresistor sensing film between electrodes . Alternative strain applying structures can be used in different embodiments. Embodiments of this invention can employ any of a wide range of devices to mechanically strain the chemiresistor. These include but are not limited to piezoelectric actuators magnetostrictive materials electrical motors pneumatic actuators hydraulic pistons solenoids comb drives and electroactive polymers.

As shown in the strain apparatus and sensor can be enclosed within a flowcell where the sensor can be exposed to analyte. In some embodiments the flowcell can comprise an electric shielding box with gas inlet and outlet ports and electrical connections to supply the chemiresistor with a fixed voltage and to monitor the its change in conductance in situ.

The response of one embodiment using an FSCR to a uniaxial strain in part per thousand ppt is shown in . The response of the FSCR to uniaxial tensile strain produces a sigmoidal transduction curve. Prior to analyte exposure the sensor is mechanically strained until the desired baseline conductance is reached. The response of the sensor as a function of analyte concentration is then determined at the tuned baseline conductance. and show the response of the mechanically strained sensor to toluene vapors for various prestrain values. The sigmoidal shape of the original unstrained e e 0 response curve in FIG. shows the relatively insensitive response of the sensor to low analyte concentrations. However for the prestrained sensors the sigmoidal shape changes and the initial slope increases dramatically producing large changes in G Gat the lower concentrations where the unstrained sensor displays low sensitivity. In the illustrated embodiment the unstrained sensor reaches a 5 response G G 0.95 at 14.7 micrograms mL whereas for a pre load strain of 58 ppt e e 1.89 the sensor reaches this same magnitude of response at only 0.525 micrograms mL corresponding to a 28 fold increase in sensitivity in this operating region.

A more detailed description of the chemiresistor operation follows. When a chemiresistor is exposed to chemical vapors the polymer swells in proportion to the analyte concentration. This volumetric strain reduces the contact pressure between particles increasing the sensor resistance. The response of an FSCR can be defined as its relative conductance ratio G G where Gis its baseline conductance and G is the steady state conductance in the presence of an analyte. Plotting G Gas a function of analyte concentration results in the sigmoidal response curve shown in . Because the relative resistance change is exponential with analyte concentration these conductance data can be fit by

The FSCR sensitivity is defined as the slope of the response curve at a specific analyte concentration 

This initial sensitivity determines the sensor s lower detection limit LDL . It is conventional to define the LDL as the concentration that gives a change in FSCR conductance three times greater than the standard deviation of the baseline conductance 

In the following example a 55 fold decrease in the sensor s LDL by increasing the initial sensitivity S through the application of a tensile strain is demonstrated. To apply a tensile strain the sensor was formed on a flexible elastomeric substrate. A two part addition cure Pt catalyzed polydimethylsiloxane PDMS was used for both the substrate and the polymer phase of the FSCR composite. Other elastomeric materials can also be employed. The chemiresistor was made by mixing 15 vol. gold plated nickel particles into the viscous PDMS precursor and curing at 50 C. for four hours in a uniform 650 G magnetic field. Other conductive magnetic particles can also be used. The magnetic field vector was oriented such that particle chains form parallel to the substrate to span the electrode gap as illustrated in . The particles were 3 7 m spherical agglomerate carbonyl nickel particles and were immersion gold plated. Conditions for gold plating will depend on the specific plating solution employed. The electrodes were made of gold mesh and are partially encapsulated between the composite and the flexible substrate. A schematic drawing showing the mechanical strain apparatus and the modified chemiresistor is shown in .

The chemiresistor composite and gold mesh electrodes were bonded to the substrate by placing them on the elastomeric substrate just before the substrate was fully cured i.e. just after it reached its gel point . At this point the substrate was still tacky to the touch but was sufficiently solidified to be able to support the electrodes and the viscous chemiresistor composite precursor. Because the substrate was not yet fully cured a fraction of unreacted functional groups can chemically bond with the curing chemiresistor composite. Chemical bonding of the chemiresistor to the substrate allows any strain within the substrate to be transferred directly to the chemiresistor with no slippage or delamination. This method has the added benefit of encapsulating the gold mesh electrodes between the substrate and chemiresistor composite for robustness. Using an elastomer as the substrate and as the continuous phase of the chemiresistor composite also enables the induced strain to be reversible. Alternative methods for joining the chemiresistor sensing film electrodes and flexible substrate can also be employed in various embodiments.

The preceding description of the embodiment is presented in terms of a sensing film that is a field structured composite but it is to be understood that other types of chemiresistor sensing films can be employed in other embodiments of the present invention.

The strain apparatus and sensor for this embodiment are enclosed in a shielded flowcell with gas inlet and outlet ports and electrical throughputs as illustrated in . The tensile strain apparatus illustrated in consists of two abutting but separable surfaces to which the elastomeric chemiresistor substrate is clamped at opposing ends. These separable surfaces are held together by a compressed spring until a micrometer calibrated screw pushes the surfaces apart stretching the elastomeric substrate and bonded chemiresistor composite. The uniaxial Cauchy strain of the FSCR e is the ratio of the change in length of the FSCR substrate L to the unstrained length L e L L. Although this illustrated embodiment employs a screw mechanism to strain the chemiresistor one can envision using a wide variety of means of actuation including but not restricted to piezoelectric materials magnetostrictive materials pistons solenoids and other mechanical devices suitable for changing the separation between the two halves of the tensioner substrate.

Known concentrations of analyte vapors were produced by mixing a controlled flowrate of analyte saturated nitrogen from a temperature controlled bubbler system with a controlled flow of pure nitrogen. Conductance measurements were made by applying a 10 mV DC voltage across the electrodes with a power supply and measuring the current with a picoammeter.

To determine the effect of tensile strain on FSCR chemical response the sensor was first strained in the absence of analyte to achieve the desired baseline conductance and then the chemical response curve was obtained. shows the response of the mechanically strained sensor to toluene for various prestrains and shows the corresponding sensitivity curves. The response curve for the unstrained sensor has the typical sigmoidal shape that gives low sensitivity at low analyte concentration. However as the tensile strain increases there is a progressive change of this sigmoidal shape and the curvature of the response curve becomes purely negative. The maximum sensitivity increases significantly with tensile strain and the position of this maximum shifts towards zero analyte concentration. The change in the abruptness of the conductor insulator transition is quantitatively evident from the decreasing values in Table I. This single sensor can detect toluene concentrations between 0.051 and 75 g mL a range spanning nearly three decades.

The semi log plot in shows that the initial sensitivity increases super exponentially with tensile strain. Even very small tensile strains result in substantial increases in FSCR initial sensitivity as much as 62 times that of the unstrained sensor. An evaluation of the noise in the FSCR baseline conductance for both the unstrained and maximally strained e e 1.89 states yields standard deviations of e e 0 2.465 10mA and e e 1.89 2.976 10mA. Using initial sensitivity values from Table I and Equation 5 one calculates the LDLs as 2.80 and 0.051 g mL toluene respectively. This is a 55 fold decrease in the FSCR s LDL between these strained and unstrained states. The difference between the values for the change in sensitivity versus the change in LDL is a result of the variation in the noise in the conductance baseline signals between the two states which the initial sensitivity calculation does not take into account. Of course standard noise reduction techniques could be used to increase the sensor sensitivity modulation of the applied dc voltage signal averaging etc. .

The preceding illustrative embodiment employs a split substrate tensioner wherein changing the gap between two solid substrates is the primary mechanism for changing the tensile strain in the sensing film. An alternative means of providing variable and controlled tensile strain is by using a flexible substrate that is bent to provide tensile strain to an attached chemiresistor structure wherein the chemiresistor structure comprises the sensing film electrodes and an elastic substrate. Other means of changing the strain can also be employed in various embodiments. Some other straining devices can employ shear strain or torsional strain.

The foregoing description of the invention has been presented for purposes of illustration and description and is not intended to be exhaustive or to limit the invention to the precise form disclosed and obviously many modifications and variations are possible in light of the above teaching. The embodiments were chosen and described in order to explain the principles of the invention and its practical application to thereby enable others skilled in the art to best utilize the invention in various embodiments and with various modifications as are suited to the particular use contemplated. It is intended that the scope of the invention be defined by the claims appended hereto.

File: _posts/2012-01-19-high-sensitivity-stress-sensor-based-on-hybrid-materials.markdown
---

title: High sensitivity stress sensor based on hybrid materials
abstract: A sensing device is used to detect the spatial distributions of stresses applied by physical contact with the surface of the sensor or induced by pressure, temperature gradients, and surface absorption. The sensor comprises a hybrid active layer that includes luminophores doped in a polymeric or organic host, altogether embedded in a matrix. Under an electrical bias, the sensor simultaneously converts stresses into electrical and optical signals. Among many applications, the device may be used for tactile sensing and biometric imaging.
url: http://patft.uspto.gov/netacgi/nph-Parser?Sect1=PTO2&Sect2=HITOFF&p=1&u=%2Fnetahtml%2FPTO%2Fsearch-adv.htm&r=1&f=G&l=50&d=PALL&S1=08710611&OS=08710611&RS=08710611
owner: West Virginia University
number: 08710611
owner_city: Morgantown
owner_country: US
publication_date: 20120119
---
This application claims the benefit of U.S. Provisional Application Ser. No. 61 461 702 filed on Jan. 20 2011 entitled A High Sensitivity Stress Sensor Based on Hybrid Materials the disclosure of which is hereby incorporated by reference.

The invention relates generally to the field of semiconductor sensors. More particularly the invention relates to a stress sensor based on hybrid materials and methods of making the same.

Tactile sensors have gained renewed interest as the level of sophistication in the applications of humanoid robotics and minimal invasive surgery increases. Most robotic systems incorporate binary touch sensors that can distinguish between touch and no touch. To improve the manipulative capabilities of robotic hands more sophisticated tactile sensors that can replicate the sensation of touch are needed. That would require the development of a device that can be mounted on a curved surface and sense a distribution of contact stress as low as 10 kPa at a high spatial resolution of about 40 m over a contact area of 1 cm. Many technologies have been explored for tactile sensing including conducting elastomers piezoresistive materials and micro electro mechanical systems. However their use in dexterous hands are hampered due to two limitations i poor spatial resolution lagging by one order of magnitude compared to a human finger and ii strain induced nonuniform background signals in devices built on large curved surfaces due to the lack of flexibility. Recently a new tactile sensor consisting of alternating layer of nanoparticles and dielectric materials was demonstrated. The sensor was capable of imaging stress distributions with a high spatial resolution but its practical use may be limited by the complexity of the device structure and processing.

Organic and polymeric materials are flexible and sensitive to external stresses. Upon compression their resistivity may change dramatically due to reduced intermolecular distance and increased orbital overlap which lead to higher rates of electron transfer between neighboring molecules. This sensitive piezoresistive response to deformation makes them attractive materials for stress sensing applications. In addition many organic and polymeric dyes have superior fluorescent or phosphorescent properties and have been used to develop high efficiency organic light emitting diodes OLEDs . The quantum efficiency of OLEDs is largely dependent upon carrier tunneling and energy transfer processes whose rates are strong functions of the intermolecular distance. Therefore organic and polymeric thin films may respond to applied forces with changes in current density as well as luminescent emission. Given these unique behaviors along with easy fabrication and compatibility with flexible substrates it is possible to use organic and polymeric thin films to build simple and low cost tactile sensors which are capable of high resolution imaging of stress distributions stress fields .

The present invention employs a hybrid light emitting diode structure as tactile sensing devices by utilizing their sensitive and repeatable responses to stresses with changes in current density as well as electroluminescent light intensity. These devices find use in many other fields including biometrics and medial applications.

In accordance with an embodiment of the invention a stress sensing device that can work as an electronic or optoelectronic sensor is provided. The sensor includes a supporting substrate. A contact layer is disposed on the substrate as the first electrode. An active layer comprising luminophores doped in a host and embedded in a matrix is disposed on the first electrode. Further a contact layer is disposed on the active layer as the second electrode.

In accordance with another embodiment of the invention a stress sensing device that can work as an electronic or optoelectronic sensor is provided. The sensor includes a supporting substrate. A contact layer is disposed on the substrate as the first electrode. An active layer comprising luminophores doped in a host and embedded in a matrix is disposed on the first electrode. Further a contact layer is disposed on the active layer as the second electrode. The sensor further includes at least one of a hole injection layer that is disposed between the active layer and the first electrode and an electron injection layer that is disposed between the active layer and the second electrode.

In yet another embodiment of the invention a stress sensing device that can work as an electronic or optoelectronic sensor is provided. The sensor includes a supporting substrate. A contact layer is disposed on the substrate as the first electrode. An active layer comprising luminophores doped in a host and embedded in a matrix is disposed on the first electrode. Further a contact layer is disposed on the active layer as the second electrode. At least one of the electrodes is micro patterned and consists of isolated micro contacts or a set of parallel micro contact lines. The sensor further includes at least one of a hole injection layer that is disposed between the active layer and the first electrode and an electron injection layer that is disposed between the active layer and the second electrode.

These and other advantages and features will be more readily understood from the following detailed description of preferred embodiments of the invention that is provided in connection with the accompanying drawings.

This invention is a family of devices which work as optoelectronic or electronic sensors to measure stress distributions over the area of the contact. To facilitate the description the polarity of the sensors and is arbitrarily chosen as the top surface of the sensors where forces or stress fields are applied through physical contact. The bottom surface of the sensors is the surface of a supporting substrate through which optical signals are extracted. shows a typical configuration of the optoelectronic sensors. It comprises a supporting substrate a contact layer disposed on the substrate as the first electrode an active layer disposed on the first electrode and another contact layer disposed on the active layer as the second electrode . The sensor is actually a light emitting diode. To facilitate the description the first electrode of the device is arbitrarily chosen as the anode where holes are injected into the active layer whereas the second electrode is the cathode where electrons are injected and forces are applied. Both the first electrode and second electrode have first and second surfaces. The active layer also has first and second surfaces. The first surface of the first electrode adjoins the substrate . The second surface of the first electrode adjoins the first surface of the active layer and the first surface of the second electrode adjoins the second surface of the active layer forming a sandwich configuration with the active layer positioned between the first electrode and the second electrode . A variation in the stress field experienced by the second surface of the second electrode results in a variation in sensor output light intensity or electrical current . The second electrode or the substrate may experience a stress field due to direct contact pressure temperature gradient across an element attached to the second electrode or surface adsorption through an element attached to the second electrode or substrate. Non limiting examples of elements attached to the second electrode or substrate include bimetallic strips cantilever membrane piezoelectric membrane etc.

Due to the excellent flexibility of the layered structure the sensor may be built on large curved surfaces of different substrates. The substrate may comprise any rigid or flexible material that is insulating semiconducting or conducting. When the sensor works as an optoelectronic sensor and light is extracted from the substrate the substrate should comprise a material that is transparent or semitransparent at the wavelength of interest including without limitation glass quartz sapphire polymers and wide band gap semiconductors. When the device is used as an electronic sensor there is no specific requirement for the optical properties of the substrate material.

The first electrode and second electrode are of conducting or semiconducting material. For the optoelectronic sensor the first electrode is also of transparent or semitransparent material. Examples of materials for the first electrode include but not limited to thin metals like Au Pt and Ni and transparent conductive oxides like indium tin oxide ITO and zinc tin oxide ZTO . There is no restriction on the optical properties on the second electrode but a material with high reflectivity at the wavelength of interest is preferred. It is also preferred that the second electrode is relatively thin so it has good flexibility. In some embodiments the second electrode may not be deposited on the surface of the active layer but attached to another supporting template through which the sensing forces are applied. During operation the second electrode is brought in physical contact with the layered structure so that stress is applied to the active layer . Examples of the material of the second electrode include but not limited to Al Ca and Ag.

The active layer comprises luminophores doped in a host altogether embedded in a matrix . The matrix comprises a material that is more mechanically stable than organic materials and can enhance the robustness of the hybrid sensor structure. Examples of the matrix material include but not limited to polymers such as polycarbonate PC polyimide and poly N N bis 4 butylphenyl N N bis phenyl benzidine as well as amorphous or polycrystalline inorganic materials like ZnO and SiO. The host comprises a material that can accept charge injected from the first electrode and the second electrode generate excitons and efficiently transfer energy to the luminophores . In exciton energy transfer processes the host molecules act as donors whereas the luminophores act as acceptors. Examples of the host material include but not limited to organic small molecule materials such as 4 4 N N dicarbazole biphenyl CBP N N dicarbazolyl 3 5 benzene mCP and 4 4 4 tris N carbazolyl triphenylamine TCTA as well as polymers like carbazoles and polyphenylenes. The luminophores are particles which can accept energy from the host molecules and emit light efficiently. Examples of the luminophore material include but not limited to phosphorescent organic dyes such as fac tris 2 phenylpyridinato N C2 iridium III Ir ppy and Bis 1 phenyl isoquinolinato N C iridium acetylacetonate Ir piq acac fluorescent organic dyes such as tris 8 hydroxyquinoline aluminum Alq and 2 methyl 6 p dimethylaminostyryl 4H pyan DCM polymeric dyes like Poly p phenylene vinylene PPV nanocrystal quantum dots QDs based on direct band gap semiconductors like CdS CdSe CdTe ZnS ZnSe GaAs and InP as well as combinations thereof.

The first electrode and second electrode can be deposited by physical deposition techniques such as evaporation deposition and sputtering deposition in a vacuum chamber. For those of ordinary skill in the art will appreciate that there are numerous ways to deposit the hybrid active layer on the first electrode including spin coating drop casting and inkjet printing from a solution containing the matrix host and luminophores. Before deposition the substrate and first electrode may be carefully cleaned in sequence in solvents and de ionized water and treated in Oplasma or ultraviolet ozone. The matrix host and luminophore materials can be first dissolved in the same or different nonpolar solvents such as chloroform and hexane to form solutions with a concentration on the order of 10 mg mL and then mixed at an appropriate weight ratio for example 20 50 30. The weight ratio can be adjusted to achieve the best sensor performance. The thickness of the active layer is in the range of 1 1000 nm and more preferably in the range of 10 100 nm. Before loading the sample into an evaporator to deposit the second electrode the active layer may be baked at a moderate temperature in the range of 50 200 C. for a time in the range of 10 sec to 30 min to evaporate the remaining solvents. It is preferred that the process is done in an inert ambient such as a N filled glovebox.

To operate this sensor a voltage electrical potential is applied by connecting the positive terminal of a voltage source to the first electrode and the negative terminal to the second electrode . The voltage is typically less than 50 V preferably less than 20 V. The voltage causes a current flow in the device that can be measured by a current meter . Electrons and holes are injected into the active layer from the first electrode and second electrode respectively. They will form excitons on the host molecules which can efficiently transfer the energy to the excitons in the luminophores through a resonant energy transfer process F rster energy transfer . The radiative decay of the excitons in the luminophores leads to the emission of electroluminescent light that can be extracted from the substrate and measured by a photodetector . As an external force stress field acting over an area which may be caused by physical contact or induced by pressure temperature gradients and surface absorption is applied to the top or bottom surface of the sensor it causes compressive strain in the active layer reducing the intermolecular spacing. This leads to increased rates of charge transfer between neighboring molecules through hopping and thus an increased electrical conductivity of the hybrid film in the direction of the force . The force may vary across the top surface of the sensor. In the sensor of the present invention a small percent of deformation may lead to a significant increase in the current flow under a constant voltage bias. Since Young s moduli of typical matrix and host materials are on the order of GPa the sensor is capable of converting stresses on the order of kPa into current variations and sensing touch on a par with a human finger which typically applies a stress on the order of 10 40 kPa to sense texture and shape.

In the meantime since the rates of energy forward transfer and back transfer between the host molecules and luminophores depend exponentially on the inter particle distance the external stress will also cause remarkable variations of the number of excitons in the luminophores leading to modulations increases or decreases in the intensity of the electroluminescent light . Ideally both the current and light intensity change linearly with the magnitude of the stress. If the second electrode is sufficiently flexible the distribution of the stress causes corresponding distributions of the current and light intensity. The transparent substrate and first electrode allow the collection focusing of the light in a photodetector . The photodetector could be but not limited to a digital camera and an array of silicon photo diodes. The sensor in can therefore be used to simultaneously detect stress distributions with a high sensitivity by measuring electrical and optical signals. The latter allows direct imaging of contact stress distributions.

Those of ordinary skill in the art will appreciate that the optoelectronic sensor can also operate as an electronic sensor by measuring the current signals only in another embodiment. The substrate and first electrode do not have to be transparent. The luminophores are not needed or can be replaced by particles of a non luminescent material.

Optionally the sensor structure may also include two charge injection layers hole injection layer and electron injection layer disposed between the first electrode and second electrode and the active layer respectively as shown in which illustrates another embodiment of the present invention. The charge injection layers are employed to enhance the injection and transport of electrons and holes into the active layer. For example the sensor may include a hole injection layer HIL disposed between the first electrode and the active layer and an electron injection layer EIL disposed between the second electrode and the active layer . In some embodiments only one charge injection layer either HIL or EIL is employed in the sensor. The HIL and EIL may be formed by solution processing such as spin coating and drop casting or by vacuum deposition. The thickness of HIL and EIL is in the range of 0.1 200 nm and more preferably in the range of 1 20 nm. The HIL and EIL may include at least one organic polymeric or inorganic material. Examples of the HIL material include but not limited to poly 3 4 ethylenedioxythiophene poly styrenesulfonate PEDOT PSS MoO and WO. Examples of the EIL material include but not limited to copper phthalocyanine CuPc tris 8 hydroxyquinoline aluminum Alq and LiF.

We have successfully made a prototype light emitting stress sensor on a glass substrate with pre patterned indium tin oxide ITO . The substrate was first cleaned in sequence in acetone ethanol and de ionized water and then exposed to oxygen plasma for 5 min. The active layer was prepared by spin coating a mixture of phosphorescent fac tris 2 phenylpyridinato N C2 iridium III Ir ppy 4 4 N N dicarbazole biphenyl CBP and polycarbonate PC dissolved in chloroform 10 mg mL at 3000 rpm for 1 min. The CBP acted as a host Ir ppy acted as the luminophores and PC was used as a polymer matrix. The weight percentage ratio of the mixture is approximately 20 50 30 for Ir ppy CBP and PC respectively. The thickness of the coated films was about 60 nm. The sample was then transferred to a high vacuum thermal evaporation system with a base pressure of 10 and a 20 nm thick 2 9 dimethyl 4 7 diphenylphenanthroline BCP and a 15 nm thick Alqlayer were deposited to block holes and facilitate electron injection. Finally a 0.5 nm thick LiF and 120 nm thick Al cathode were deposited on the organic films through a shadow mask which defined the active area of the sensor to be 3 3 mm.

To characterize the device responses to compression forces were applied uniformly to the sensor through a 3 3 mmSi sample placed atop the Al cathode using a probe tip attached to a micropositioner and were measured by an electronic precision balance with 0.1 g readability. The current voltage I V characteristics under different stresses were measured using an Agilent 4156C semiconductor parameter analyzer. The light emission at different fixed currents or voltages was recorded in air from the glass side using an Ocean Optics spectrometer.

It has been found that a small stress of 16 kPa can cause an increase in the low bias current by more than two orders of magnitude. The influence of stress on the current density in the device measured at three different fixed voltages is displayed in . At all voltages the current shows a rapid and nearly linear increase with increasing stress over the entire measurement range from 0 107 kPa. The current sensitivity varies from 94 205 A kPaas the voltage is changed from 10 14 V.

Since the applied stresses are relatively small they can reduce the intermolecular spacing but may not change the molecular geometry. The observed current responses thus reflect changes in the electrical conductivity of the organic films. When a uniaxial stress is applied and the current flows along the same direction the longitudinal piezoresistance coefficient of a film is defined as the relative change in electrical conductivity per unit stress. for the prototype sensor structure was found to be nearly independent of the stress and had a value of 2 10Paat 10 V. This value is more than two orders of magnitude greater than that of typical conjugated polymers and five orders of magnitude greater than that of Si nanostructures. The sensitive piezoresistive response is attributed to increased charge mobilities resulted from stronger intermolecular interaction charge transfer in the compressed films. The stress a human finger applies to sense texture and shape is typically on the order of 10 40 kPa. In the prototype devices described herein an applied stress as low as 6 kPa which only causes a small percent of deformation can produce a noticeable current change suggesting that the devices are capable of sensing touch on a par with a human finger.

The electroluminescence EL of the prototype sensor exhibited very sensitive but opposite response to the applied forces. While its EL peak position and spectrum shape stayed constant the light intensity decreased sharply with increasing stress. The dependence of the light intensity of the device on stress at different currents is shown in . At 6 mA the light intensity shows a monotonic decrease by over three orders of magnitude as the stress varies from 0 107 kPa. These results suggest that the sensor may convert local stresses into both measurable electrical and optical signals with a high sensitivity and is thus capable of direct imaging of contact stress distributions.

The sensitive optical responses of the sensor to external stresses may be explained as follows. In the hybrid active layer excitons are generated on the CBP host molecules and quickly transferred to the Ir ppy guest molecules. The EL originates from triplet excitons relaxing radiatively to the singlet ground state. Since the lifetime of the emitting triplet state of Ir III complexes is quite long on the order of micro to milli seconds the EL of the device is expected to be very sensitive to back energy transfer from triplets on the guest to triplets on the host molecules via a Dexter process whose rate is exponentially dependent on the donor acceptor separation R. Under normal conditions the back energy transfer from Ir ppy to CBP is insignificant due to relatively large Ras well as the fact that the process is endothermic given the higher energy of the host triplet excitons E 2.56 eV compared to that of the guest triplet excitons E 2.42 eV . However as the intermolecular spacing is squeezed its rate may increase substantially leading to weaker confinement of excitons on the guest. When the film is compressed the back energy transfer followed by nonradiative decay at defects may become the major energy dissipation process leading to EL quenching.

The above theory has been verified by the findings that similar sensors with fluorescent dyes doped in a CBP host embedded in a PC matrix showed much weaker electrical and optical responses to external stresses. Therefore for high sensitivity sensors with a polymer organic hybrid active light emitting layer phosphorescent dyes with an exciton energy close to that of the host molecules should be used.

The spatial resolution of the sensors in accordance with embodiments of the present invention is determined by the lateral current distribution in the hybrid device structure. The low lateral electrical conductivity in the thin semiconducting polymer organic layers along with the excellent flexibility of organic and polymer materials ensures a high spatial resolution of the sensors required for tactile sensing. The resolution may be further improved by replacing one or both of the first electrode and second electrode in by micro patterned electrodes. There are different designs of micro patterned electrodes. illustrate two exemplary embodiments of the stress sensor with micro patterned electrodes. In at least one of the first electrode and second electrode comprises an array of micro contacts separated by an insulting material . The sensor thus becomes an array of micro sensor units better suited for measuring stress induced light distributions. The micro contacts are disposed on a continuous contact layer so that the same bias can be applied to all sensor units. This contact scheme may also be used to map current distributions in the sensor if the micro contacts are deposited on a standard printed circuit board which allows the control of each individual sensor unit. If the sensor works as an optoelectronic device the first electrode components including the micro contacts insulator and continuous contact layer must be transparent or semitransparent. The materials and thickness of the substrate and the layered hybrid structure are identical for the device in and the device in where the HIL and EIL are optional.

For those of ordinary skill in the art will appreciate that there are different methods to process such a micro patterned electrode. For example it can be fabricated by standard lithography and deposition. An insulting layer comprising SiOor SiNis first deposited on the continuous contact layer . A photoresist layer is then spin coated exposed and developed to open an array of micro sized holes. After etching of the insulating material in the opening areas a conducting layer of transparent or semitransparent conductive material is deposited. Finally lift off is done to remove the photoresist along with the conducting material deposited atop leaving micro contacts separated by insulators on the continuous contact layer . The micro contacts may also be deposited through a shadow mask with micro sized openings. The resolution of the sensing device will be determined by the periodicity of the electrode pattern. In order to achieve a resolution which is sufficiently high for tactile sensing and biometric applications the periodicity of the micro contacts should be less than 100 m and more preferably less than 40 m. The size of the micro contacts is typically greater than 1 m but smaller than 40 m. For those of ordinary skill in the art will appreciate there are many methods to process the stress induced current and or light emission distributions by feeding them to signal processing instruments for data acquisition storage computation and display. The signal processing instruments can feed back the signals to an entity that holds the stress sensor to invoke desirable actions including changes in the magnitudes of the applied stress and voltage.

The prototype sensor described earlier was subjected to different reliability tests including cycle testing. The device exhibited stable and reversible changes in current and light intensity as a constant stress was alternatively applied. The results demonstrated very good repeatability and robustness of the sensor. Stress sensors in accordance with embodiments of the present invention may be further passivated and encapsulated to improve its durality and reliability. For example the sidewalls of the sensors may be protected by a dielectric layer from reactions with atmosphere.

The various embodiments described herein are merely descriptive of the present invention and are in no way intended to limit the scope of the invention. Modifications of the present invention will become obvious to those having skill in the art in light of the detailed description herein and such modifications are intended to fall within the scope of the appended claims.
