Repository: api-evangelist/patents-2012

# patents-2012
This is the patent store for 2012.

File: _posts/2012-02-17-sulfurcontaining-organicinorganic-hybrid-gel-compositions-and-aerogels.markdown
---

title: Sulfur-containing organic-inorganic hybrid gel compositions and aerogels
abstract: Methods and materials are described for preparing organic-inorganic hybrid gel compositions where a sulfur-containing cross-linking agent covalently links the organic and inorganic components. The gel compositions are further dried to provide porous gel compositions and aerogels. The mechanical and thermal properties of the dried gel compositions are also disclosed.
url: http://patft.uspto.gov/netacgi/nph-Parser?Sect1=PTO2&Sect2=HITOFF&p=1&u=%2Fnetahtml%2FPTO%2Fsearch-adv.htm&r=1&f=G&l=50&d=PALL&S1=09133280&OS=09133280&RS=09133280
owner: ASPEN AEROGELS, INC.
number: 09133280
owner_city: Northborough
owner_country: US
publication_date: 20120217
---
This application claims the benefit of U.S. Provisional Application Ser. No. 61 503 389 filed Jun. 30 2011 under 35 U.S.C. 119 which application is incorporated by reference herein in its entirety.

This invention was made with the United States Government support under Contract no. NNX08CB59P awarded by NASA. The Government has certain rights in the invention.

Aerogels describe a class of material based upon their structure namely low density open cell structures large surface areas often 900 m g or higher and sub nanometer scale pore sizes. Supercritical and subcritical fluid extraction technologies are commonly used to extract the fluid from the fragile cells of the material. A variety of different aerogel compositions are known and they may be inorganic organic and inorganic organic hybrid see N. H sing and U Schubert Angew. Chem. Int. Ed. 1998 37 22 45 . Inorganic aerogels are generally based upon metal alkoxides and include materials such as silica carbides and alumina. Organic aerogels include but are not limited to urethane aerogels resorcinol formaldehyde aerogels and polyimide aerogels. Organic inorganic hybrid aerogels were mainly organically modified silicate materials. The organic components are covalently bonded to the silica network. In other words the organic and inorganic phases are chemically bonded to each other in the inorganic organic hybrid aerogels. The present invention involves such covalently bonded inorganic organic hybrid aerogels.

Aerogel materials of the present invention with densities 0.01 0.5 g cc are the best solid thermal insulators better than the best rigid foams with thermal conductivities of 10 mW m K and below at 100 F. and atmospheric pressure. Aerogels of the present invention function as thermal insulators primarily by minimizing conduction low density tortuous path for heat transfer through the solid nanostructure convection very small pore sizes minimize convection and radiation IR absorbing or scattering dopants are readily dispersed throughout the aerogel matrix . Depending on the formulation they can function well at cryogenic temperatures to 550 C. and above. Aerogel materials of the present invention also display many other interesting acoustic optical mechanical and chemical properties that make them abundantly useful. The methods described in this invention represent advances in gel formations that will facilitate production and improved properties of these aerogel materials.

Aerogels of the present invention are formed from flexible gel precursors. Various flexible layers including flexible fiber reinforced aerogels are readily combined and shaped to give pre forms that when mechanically compressed along one or more axes give compressively strong bodies along any of those axes. Aerogel bodies that are compressed in this manner exhibit much better thermal insulation values than incumbent insulation materials.

Methods for gel monolith and or fiber reinforced composite gel production formed via sol gel chemistry involve batch casting. Batch casting is defined herein as catalyzing one entire volume of sol to induce gelation simultaneously throughout that volume. Gel forming techniques are well known to those trained in the art examples include adjusting the pH and or temperature of a dilute metal oxide sol to a point where gelation occurs R. K. Iler Colloid Chemistry of Silica and Silicates 1954 chapter 6 R. K. Iler The Chemistry of Silica 1979 chapter 5 C. J. Brinker and G. W. Scherer Sol Gel Science 1990 chapters 2 and 3 . Suitable materials for forming inorganic aerogels are oxides of most of the metals that can form oxides such as silicon aluminum titanium zirconium hafnium yttrium vanadium and the like. Particularly preferred are gels formed primarily from alcohol solutions of hydrolyzed silicate esters due to their ready availability and low cost alcogel .

The sol gel process is used to synthesize a large variety of inorganic and hybrid inorganic organic xerogels aerogels and nanocomposite materials. Relevant precursor materials for silica based aerogel synthesis include but are not limited to sodium silicates tetraethylorthosilicate TEOS tetramethylorthosilicate TMOS monomeric alkylalkoxy silanes bis trialkoxy alkyl or aryl silanes polyhedral silsesquioxanes and others. Various polymers have been incorporated into silica gels to improve mechanical properties of the resulting gels xerogels see J. D. Mackenzie Y. J. Chung and Y. Hu J. Non Crystalline solid 147 148 1992 271 279 and Y. Hu and J. D. Mackenzie. J. Mater. Science 27 1992 and aerogels see S. J. Kramer F. Rubio Alonso and J. D. Mackenzie MRS Proc. Vol 435 295 300 1996 . Aerogels are typically obtained when the gels are dried in a manner that does not alter or causes minimal changes to the structure of the wet gel. This is typically accomplished by removing the solvent phase from the gel above the critical point of the solvent or mixture of solvents if a co solvent is used to aid the drying process. However the surface of the wet gels of the present invention may be treated with silylating agents such as Hexamethylsilazane or other chemicals such that they are made strong enough to withstand any collapsing forces during drying conducted below the critical point and even at ambient pressures and at ambient or elevated temperatures.

Covalently bonded hybrid aerogel materials are produced by using various cross linking agents as bridges between the inorganic and organic components. However the choice of the cross linking agent influences the properties of the resulting materials considerably. The present invention employs sulfur based cross linking agents and in particular sulfidosilanes and or tetra and hexasulfides to bridge the organic inorganic components. Polybutadiene as the unsaturated organic polymer and bis triethoxysilylpropyl tetrasulfide TESPT as the sulfur containing cross linking agent are used as examples to illustrate the capabilities of the present invention. However many other similar materials described here and elsewhere may be substituted for the unsaturated organic polymer and the sulfur containing cross linking agent to practice the present invention.

Illustrative examples of unsaturated organic polymers useful in the present invention include but not limited to unsaturated polyesters prepolymers based on vinylesters acrylates methacrylates or polyurethanes polybutadiene polystyrene polyisoprene co polymers such as styrene butadiene copolymer butadiene isoprene co polymer buradiene isoprene styrene ter polymer copolymer terpolymer of isobutylene para methylstyrene and bromo para methyl styrene EPDM rubber or any combination of the foregoing.

Illustrative examples of sulfur containing cross linking agents useful in the present invention include but not limited to polysulfide alkyl silanes mercapto aryl silanes polysulfide aryl silanes such as those described in German Pat. Nos. 1 000 817 and 2 141 159 and U.S. Pat. No. 2 719 165 and U.S. Pat. No. 4 044 037 silated core polysulfides described in U.S. Pat. No. 7 696 269 and U.S. Pat. No. 7 687 558 silated cyclic core polysulfides including those described in U.S. Pat. No. 7 968 634 U.S. Pat. No. 7 968 636 sulfur containing silanes described in U.S. Pat. No. 7 786 200 and U.S. Pat. No. 6 518 335 Sulfanylsilanes described in U.S. Pat. No. 6 229 036 sulfur containing siloxanes Sulfur functional polyorganosiloxanes such as those described in U.S. Pat. No. 6 472 481 bis triethoxysilylpropyl tetrasulfide TESPT 3 thiocyanatopropyltriethoxysilane 3 mercaptopropyltrimethoxysilane or any combination of the foregoing.

Additionally fiber reinforcements may be added to the gels to produce a wet gel sheet that may be subsequently dried to produce aerogel composites. Fiber reinforcements may be in the form of discrete fibers or non woven structures like battings matts felts of one or more organic or inorganic fibrous materials. When non woven structures are used it is preferable to use them in a continuous sheet to produce a continuous gel sheet of fiber reinforced hybrid gels of the present invention. Such sheets may be rolled and dried preferably such that they substantially retain an open pore structure.

The loading of each component such as the organic polymer cross linking agents inorganic materials such as silica may be varied to change the properties of the resulting composites. When fiber reinforcement is preferred the amount of fiber is also available as a variable to control various properties including mechanical strength flexibility thermal conductivity opacity transparence etc. Organic polymer may be added up to 80 wt and preferably up to 50 wt and more preferably up to 30 wt of the overall weight of the gel composition. The cross linking agents may be added up to 30 wt preferably up to 15 wt and more preferably up to 5 wt of the gel composition.

The gel compositions of the present invention may be prepared by three major steps. First would be to prepare a silane functionalized organic polymer. This step may be performed in aqueous medium or in a non aqueous medium. The second step would be to react the functionalized organic polymer with an inorganic gel precursor typically a silica precursor but it may be of any metal oxide type. In the case of silica it may be a hydrolyzed alkoxy silane or a sol prepared from water glass sodium silicate . As such the functionalized organic polymer is reacted with the inorganic sol and allowed to gel. This sol gel process may be controlled using all the variables typically available in a sol gel process as understood in the art. Before it is gelled additional ingredients like opacifiers or reinforcement fibers may be added. Third major step would be to dry the gel to prepare a porous body. Drying may be accomplished through a ambient pressure drying or a high pressure or alternatively a drying involving a supercritical fluid.

Increased incorporation of latex modifiers or any organic elastomer for that matter within a silica aerogel matrix will likely be promoted by derivitization with a reactive silane coupling agent. Such a strategy has been used extensively by the tire industry to improve the incorporation and adhesion of silica alumina modifiers within a synthetic rubber matrix a process known to vastly improve the mechanical durability and abrasion resistance of these materials. Sulfur based silane coupling agents such as bis triethoxysilylpropyl tetrasulfide TESPT or mercaptopropyl trimethoxysilane MPTS are typically used in this process. At elevated temperatures the sulfur based moieties in these coupling reagents are known to react with the unsaturated sites of a synthetic or natural rubber i.e. polyisoprene a crosslinking process known as vulcanization . This vulcanization process has been shown to improve the overall durability and elasticity of a rubber based material attributes that are desirable for a material intended for use in an inflatable habitat.

A simplified schematic showing our approach is shown in . The approach basically consisted of a two step process 1 modification of poly styrene butadiene latex with sulfidosilane coupling agents followed by 2 co hydrolysis and condensation with silica precursors TEOS polyethylsilicate etc . The use of modified latex emulsions in this fashion should allow for a significant increase in organic loadings without sacrificing mechanical or thermal performance. This is in stark contrast to the materials prepared with unmodified polymeric emulsions which could only be prepared at a maximum organic content of 30 wt . The use of more reactive polymeric modifiers was expected to afford aerogel based insulation materials with a significant elastic modulus sufficient radiation protection and superior thermal protection.

Vulcanization of Styrene Butadiene Latex Aqueous Emulsions Preparation of Silane Functionalized Polymers. Shown in Table 1 are the conditions and formulations used to prepare vulcanized modified latex particles. In general ethanol solutions of sulfidosilane coupling agents were added to aqueous solutions of latex activator and metal oxide. Activators used for this vulcanization process were proprietary fatty acid zinc salts 73 LM and ZB 47 available from Struktol Corporation. The use of these soluble zinc salts have been specifically shown to rapidly increase the cure kinetics during sulfur vulcanization processes. The specific latex used in all formulations was UCAR DL313 a SBR styrene butadiene rubber emulsion with an average particle size of 0.1 m available from Dow Chemical. Dilute mixtures of latex activator and metal oxide were refluxed for a specified period of time to affect vulcanization. The kinetics and reactivity of each vulcanization process was closely monitored by FT IR spectroscopy and particle size analysis.

The change in particle size distribution for latex emulsions treated with either MPTS or TESPT coupling agents was assessed using a LA910 particle size analyzer . Untreated UCAR 313 latex emulsions exhibited a sharp distribution with 90 of the particles possessing an average diameter of 0.1840 m. Treatment of this latex emulsion with a dilute solution of TESPT caused the diameter of the particles to increase slightly 0.2237 m . Treatment with MPTS under dilute conditions afforded similar results i.e. slight increase in average diameter. However treatment with TESPT at higher concentrations yielded much larger particles with a significantly wider distribution. Here 50 of the particles were found to be in the diameter range 106.05 m and 90 in the 405.91 m diameter range. The increase in particle size for all treatments was indicative of a vulcanization process in which appreciable inter particle crosslinking occurs. These results suggest that this coagulation phenomenon was highly dependent on reaction concentration and can be avoided by performing the vulcanization process under dilute conditions.

Fourier Transform Infrared Spectroscopy. The vulcanization process of SBR latex emulsions was closely monitored via FT IR spectroscopy. Shown in are the FT IR spectra of neat MPTS and the Me 1 latex emulsion before and after vulcanization. Evident in the spectra for both MPTS and Me 1 prior to vulcanization is a weak band centered at 2560 cm. This band is attributed to the presence of S H groups and is noticeably absent in the spectra for Me 1 after vulcanization . The IR spectrum for the vulcanized latex instead exhibited a strong C S stretch centered at 700 cm. The appearance of this peak and the lack of any peaks attributable to S H was suggestive of a near complete vulcanization process involving the addition of sulfur across unsaturated sites in the latex emulsion. Coupled with the increase in average particle size observed upon vulcanization one may assume that the latex particles effectively contain sufficient trialkoxysliane species to participate in sol gel hydrolysis condensation reactions. The use of these emulsions will thus likely result in the formation of a hybrid aerogel material possessing the mechanical properties of an elastomeric rubber compound.

Shown in are the spectra of neat MPST in comparison to two styrene butadiene latex emulsions vulcanized in the presence of MPST. The efficacy of vulcanization is clearly demonstrated by an increase in the intensity of the S C stretch centered at 700 cm. Absent in the spectra is a broad peak centered at 1050 cm typically attributed to Si O Si stretching modes. Instead well defined peaks centered at higher wavenumbers are observed 1165 1100 and 1073 cm which can be attributed to the presence of Si OEt groups. This observation suggests that the conditions used for vulcanization do not result in premature hydrolysis and condensation of the Si OEt species and results in a latex emulsion with a well defined and meta stable surface chemistry. This will thus allow for the effective use of this latex emulsion in sol gel reactions by providing a means to precisely control the kinetics and rate of hydrolysis of this precursor during aerogel preparation.

Preparation of Vulcanized Latex Aerogel Composites. Shown in Table 2 are the identities and composition of aerogel composites prepared with vulcanized SBR emulsions. A range of latex loadings from 10 to 50 wt were prepared characterized and compared to a control sample prepared with an untreated latex emulsion. The required amount of latex emulsion was added to a previously hydrolyzed solution of tetraethylorthosilicate. After stirring for a minimum of two hours the resulting mixture was combined with a small amount of ethanolic ammonium hydroxide to affect condensation and the formation of a rigid coherent wet gel. The wet gel was aged overnight at 60 C. in a solution of ammonium hydroxide in ethanol 1 vol . After aging solvents were removed using standard supercritical COextraction procedures to afford highly flexible aerogel composites.

Thermal Conductivity and Density Evaluation. Shown in Table are the measured density and thermal conductivity values for hybrid aerogels prepared using vulcanized SBR emulsions. With the exception of aerogels prepared from TV 2 the measured thermal conductivities and densities are essentially identical to the control sample. Remarkably aerogels composed of 50 wt styrene butadiene have nearly identical thermal conductivities to the control sample. It is important to note that this level of organic incorporation is not possible without prior derivitization functionalization with the sulfidosilane coupling agents. Samples with an elevated organic content exhibited a lower final density 0.1 g cc which suggests that the degree of process shrinkage and gel syneresis is considerably reduced for these materials relative to standard silicate aerogels. Qualitatively these samples exhibited a reduced dust load relative to all control samples.

Fourier Transform Infrared Spectroscopy. Shown in are the FT IR spectra of two hybrid aerogels doped with 10 wt TV 1 emulsion blue and 50 wt TV 2 emulsion red . Present in both spectra are peaks centered at 2900 cmattributable to the presence of aliphatic C H groups resulting from the effective incorporation of styrene butadiene elastomers into the silicate network. At a nominal loading of 50 latex the intensity of these peaks increases significantly suggesting that the organic content for these materials is significant. The spectra also exhibit a weak to moderate peak centered at 700 cm which is attributable to the presence of S C bonds. The observation of these peaks suggests that the vulcanization process has occurred and that effective coupling of the sulfidosilanes to the SBR emulsion has been obtained.

Thermal Gravimetric Analysis TGA and Differential Scanning calorimetry DSC . Shown in and are the TGA and DSC curves for latex rubber aerogel composites prepared from the vulcanizates prepared via the reaction of a styrene butadiene emulsion UCAR DL313 with Bis 3 triethoxysilyl propyl tetrasulfide referred here as TESPT or as TV 1 in sample ID and mercaptopropyltriethoxysilane Me 1 as sample ID . Also included in the analysis is a latex aerogel composite prepared without prior vulcanization. Because all materials contain the same nominal organic content 10 they exhibit nearly identical weight losses from ambient to 500 C. However evidence of vulcanization and increased crosslink density for TV 1 and Me 1 samples is observed in the DSC trace from 220 to 280 C. At this temperature range all of the composites exhibit a mild exothermic transition with complete weight retention. This transition is attributed to the thermally induced crosslinking of the SBR latex with oxidation and decomposition occurring at a higher temperature of 310 C. In comparison to the TEOS latex control sample the vulcanized materials do not exhibit a smooth and rapid exothermic transition. Instead the transition is broad and ill defined. This is evidence of prior crosslinking and demonstrates the successful vulcanization and functionalization of the SBR emulsion prior to sol gel synthesis. It is important to note that this TGA DSC analysis indicates that these rubber aerogel materials are stable well above the maximum observed temperature at the lunar surface 120 C. .

Porosimetry Evaluation. Shown in are the nitrogen physisorption isotherms for vulcanized latex aerogel composites. As evidenced by the rapid adsorption at high pressures and the formation of a Type IV isotherm all of the solids possess a large population of interconnected mesopores 2 50 nm . This behavior is consistent with the formation of a high surface area aerogel material. Calculated surface areas and pore size distributions obtained from the analysis of the N2 physisorption isotherms confirms this assertion Table 4 .

Mechanical Property Evaluation Compressive Recovery. It is expected that the packaging and deployment of an inflatable habitat will subject materials to moderate compressive and tensile stresses. It is thus vitally important to assess the impacts of mechanical stress on the overall material properties of the hybrid aerogel composites developed during this program. The results of repeated flexure and repeated compressive events on material thermophysical properties of prototype aerogel material are described below. Additionally the stress strain curves of some prototype composites and determined compressive moduli are also described below.

Compressive Strength Evaluation. The compressive properties of hybrid aerogels prepared with various amounts of emulsified elastomer were determined using an Instron model 5569 a 50 kN load cell and a crosshead speed of 0.06 in min. The Young s moduli for candidate aerogels were determined by calculating the slope in the elastic region of the stress strain curve. Shown in Table 5 are the calculated compressive moduli and the observed change in thermal performance upon compression for hybrid aerogels containing various amounts of vulcanized and untreated UCAR 313 latex. A slight change in compressive strength was observed for materials prepared with vulcanized latex emulsions presumably due to an increase in crosslink density that occurs upon vulcanization for the styrene butadiene elastomer . While the effect is subtle it is expected that an optimization of the vulcanization process should afford aerogels with an improved compressive strength.

Assessment of Compressive Elasticity Recovery . The compressive elasticity of hybrid aerogels prepared with various amounts of emulsified elastomer was determined using an Instron model 5569 a 50 kN load cell and a crosshead speed of 0.01 in min. After preloading to a pressure of 0.004 PSI 2 in 2 in samples were compressed to a total load of 14 PSI. The compressive recovery was assessed by determining the change in thickness immediately after and 5 minutes after the compressive load. The latter point was acquired after observing that many samples do not exhibit an immediate recovery. The compressive recovery for a number of hybrid aerogel samples prepared with vulcanized styrene butadiene emulsions are shown in Figure. As evidenced by the data increases in organic content unfortunately have a detrimental effect on compressive elasticity. Specifically aerogels containing a nominal organic content of 50 exhibited a 5 min recovery of 78 versus 97 for a pure silica control sample.

Despite the fact that the inferior compressive elasticity observed for the high organic content materials are presumably resulting from the collapse of a finite population of macropores it is still likely that the silicate backbone is sufficiently robust to retain microporosity. Impacts to thickness and density are however expected to be fairly moderate. Shown in are the changes in thermal conductivity and density for hybrid aerogel composites after three successive compressive loads to 14.7 PSI. It is important to note that a large number of the hybrid aerogels exhibit changes in thermal conductivity equal to or better than that observed for the silica based control sample. Consistent with the previously described inferior compressive recovery results samples with an appreciable amount of organic content exhibit a densification of nearly 50 .

Functionalizing unsaturated organic polymers such as polyolefins with sulfidosilanes is highly attractive in that it can be conducted in aqueous systems using suitable latex emulsions. In one embodiment sulfur functionalization of the unsaturated organic polymers are performed in aqueous medium. Alternatively they may be conducted on non aqueous medium. In some instances aqueous vulcanization processes may be sluggish leading to material heterogeneity via coagulation and can initiate premature hydrolysis of alkoxysilane moieties. In another embodiment the present invention employs a non aqueous vulcanization process to affect derivitization of polybutadiene.

The vulcanization process is used to transform natural or synthetic polyolefin into a thermoset resin with the main goal of improving durability thermostability elasticity and tensile strength . Activator loading reaction concentration reaction time and reaction temperature are important for vulcanization process. As such the effects of 1 activator concentration 2 reactant concentration and 3 sulfidosilane coupling agent concentration on the molecular weight and reactivity of the vulcanizate formed from the reaction of polybutadiene w TESPT may be used to alter or engineer the reactivity and molecular weight of the vulcanizate that affect the final properties of the resulting aerogel composite.

The derivitization vulcanization process used in an embodiment involves the reaction of polybutadiene and TESPT coupling agent structure shown in in refluxing non polar solvents toluene dioxane etc. for a period of 6 hours. Reactant concentrations coupling agent concentrations and activator contents were varied according to the data provided in Table. The specific activator used was 73 LM a proprietary mixture of fatty acid zinc salts produced by Struktol Corporation to specifically promote low temperature vulcanization processes. After refluxing the product mixtures were characterized via infrared spectroscopy and gel permeation chromatography to assess reactivity and polymer molecular weight.

All of the vulcanizates prepared in Table 6 were characterized via gel permeation chromatography GPC . This analysis is particularly powerful in that it will not only allow one to assess changes in the molecular weight of the vulcanizate it can be used to approximate product yield by monitoring the disappearance of peaks attributable to TESPT retention time 11.2 min M 600 . Shown in are a series of GPC chromatograms for polybutadiene TESPT vulcanizates in comparison to pure polybutadiene. Evident in these vulcanizates are low molecular weight species TESPT the presence of which indicates a product yield of less than 100 . Given that the nominal loading of TESPT is known prior to each vulcanization reaction it is possible to calculate the product yield based on the change in relative peak areas for TESPT and PBD obtained from GPC analysis. Shown in Figure are the peak molecular weights and product yields as determined by GPC analysis for a number of vulcanization reactions performed. The molecular weight of the vulcanizate of the invention is directly proportional to both coupling agent concentration and activator content. Clearly increases in both result in an appreciable increase in crosslink density and a higher molecular weight vulcanizate. This increase in crosslink density will likely have an appreciable effect on the elasticity durability and mechanical properties of a hybrid aerogel prepared with these particular vulcanizates. Product yields for this vulcanization process seem to be mostly favored by low activator content and high coupling agent concentrations.

This process is a co condensation of vulcanized Polyburadiene PBD Si OEt and silica from TEOS. As vulcanized PBD Si OEt cannot be dissolve in ethanol dioxane was chosen as the solvent in the condensation reaction which is a non alcoholic sol gel process. Additionally a fiber reinforcement may be added to the gels to produce a wet gel sheet that may be subsequently dried to produce aerogel composites. Polyester fiber reinforced aerogel composites were prepared at various vulcanizate loadings ranging from 0 to 50 wt . All materials were prepared at a low target density of 0.05 g cc in order to maximize thermal performance when measured at low pressures i.e. vacuum . Aging was done at RT overnight and afterwards 1 NH3 6.25 HMDZ in EtOH at 55 C. for 30 hrs.

As can be seen from that even for target density of 0.07 g cc and final density of 0.10 g cc the aerogel coupons are very flexible even with 17 wt Polybutadiene PBD PESPT doping. For the same target density the aerogel coupons without PBD PESPT doping are very rigid and could not bend without aerogel particle shattering.

The relatively short gel times of WD 35F 30 minutes are remarkable given that these materials contain 50 organic polymer. This level of reactivity clearly indicates that the vulcanization process affords a functionalized polymer that is highly reactive in hydrolysis and condensation reactions. It is also worthwhile to note that these short gel times improve the compatibility of these materials with economically feasible large scale manufacturing processes. A cursory analysis of the as prepared aerogel composites indicate that flexibility durability and elasticity of these materials are directly related to the organic content of the composite. The incorporation of a vulcanized rubber component to these aerogel composites is clearly imparting a positive effect on the mechanical properties of these materials.

Shown in Figure are the measured ambient thermal conductivity and density values for rubber silica aerogel composites prepared with various PBD vulcanizates. The thermal conductivity values for all the final materials are directly proportional to their respective organic content. Without limiting to one particular theory applicants postulate that the substantial incorporation of polymeric materials likely results in the formation of macropores and a subsequent increase in convective heat transfer. respectively. The data shown in Figure indicate that final densities as low as 0.065 g cc were achievable with this current approach.

Shown in Figure is a FT IR spectra of an aerogel composite prepared with a low molecular weight PBD vulcanizate WD 23 . This material has a nominal organic content of 50 wt and displays obvious peaks attributable to the presence of olefinic and methylene groups. While the intensity of these peaks is clearly dominated by the presence of an intense Si O Si asymmetric peak at 1060 cm these results are clearly suggestive of substantial incorporation of organic content. The FT IR spectra of other hybrid silica PBD aerogel composites are essentially identical and clearly show evidence of high levels of organic content.

BET surface area of hybrid decreases with increasing PBD content. As shown in and Table 6 hybrid with 0 17 33 PBD are 950 930 m2 g and surface area decreased dramatically to 630 m g with 50 PB. This might be the reason for increased TC with increasing PBD content in hybrid aerogel.

The compressive recovery was determined using an Instron model 5569 a 50 kN load cell and a crosshead speed of 0.05 in min After preloading to a pressure of 0 psi 2 in 2 in samples were compressed to a total load of 14.7 psi and then the stress was released to 0 psi. The strain at 0 psi is the final strain of the sample after compression. As shown in the strain at 0 psi for 33 PBD PESPT is 1 which means that the recovery of the sample thickness is 99 . All hybrid aerogels showed recovery above 97 .

While atmospheric degradation of these materials is not expected to be a concern in a lunar environment they will be subject to various levels of humidity prior to launch and deployment. The hydrophobicity of all rubber aerogel composites have thus been assessed via water contact angle measurement. Surprisingly materials with nominal organic loadings approaching 50 wt exhibit very high water contact angles regardless of aging conditions hexamethyldisilazane vs. ammonium hydroxide . This level of inherent hydrophobicity is indicative of significant polymer incorporation and is consistent with our infrared spectroscopic evaluation. These results are significant because it suggests that our standard wet gel aging conditions can be significantly shortened or modified by eliminating the use of a standard hydrophobe agent hexamethyldisilazane.

Consistent with the previously described inferior compressive recovery results samples with an appreciable amount of organic content exhibit a densification of nearly 50 . The final materials may be further enhanced by improving the homogeneity of polymer incorporation reducing the macroporosity of the composites and improving the overall compressive elasticity of high organic content aerogel materials.

Test Method Description. In order to measure the thermal conductivity of low density materials such as the hybrid aerogels of the present invention a guarded hot plate apparatus based on a slightly modified ASTM C177 85 design was used. This unit is capable of obtaining thermal conductivity values in the temperature range of 200 F. to 600 F. Examples of materials that have been tested in this apparatus are insulating foams graphite foams and fibrous insulations low density ceramic insulations cloths and rubbers.

This apparatus is capable of operating in a vacuum down to 10torr 10torr if the material is clean . The apparatus consists of a central heater plate surrounded by a guard heater each separately controlled. The guard ring is maintained at the same temperature as the central heater so that all of the heat flow is normal to the specimen surface. The temperature differences between the guard and the central sections are measured by means of differential thermocouple junctions connected in series. The heater plate is sandwiched between layers of interfacial material the hot face thermocouples the specimen cold face thermocouples interfacial material and finally a cold source to dissipate the heat. In addition to the thermocouples in contact with the specimen thermocouples are located in the central heater and outer copper cold plates. shows a schematic of a typical hot plate apparatus.

To provide intimate contact at all interfaces the entire sandwich assembly is pressed firmly together by spring loading with the total load application desired which is usually 600 pounds. For fragile specimens spacers are used to maintain specimen thickness. Spacers maintain a fixed distance between the heater and the cold plate. For specimens greater than 0.250 in thick internal thermocouples are used. These thermocouples consist of 0.005 in diameter wire in a 0.040 in double bore alumina tube. To obtain mean sample temperatures above room temperature water is circulated through the cooling section. Equilibrium conditions are obtained before readings are taken.

Theoretically Q the heat input should split with exactly half of the input flowing through each sample. The temperature drops indicate that this condition rarely exists. Instead there is a slight unbalance in heat flow. The above formula then permits a calculation of the arithmetic average for the two panels. In this calculation the temperatures are measured directly at the faces of the specimen by the getters resulting in a direct method.

A low density hybrid rubber aerogel composite containing a nominal organic loading of 17 wt WD 35D was subjected to thermal conductivity testing according to the methods discussed above. Specifically the thermal conductivity at 100 F. was determined at an ambient pressure and under high vacuum 3.5 10Torr . All samples were tested at a compressive load of 0.4 PSI a thickness of 0.25 in and a final density of 0.0764 g cc. Interestingly the values observed for these hybrid aerogel composites compare very favorably to those observed for multi layer insulation. It is particularly well known that MLI based insulation systems are highly sensitive to compressive events and will thus exhibit variable thermal conductivity values ranging from 1.1 and 5.5 mW m K when tested under the same conditions. In contrast the aerogel based materials of the present invention are largely insensitive to the compression events associated with the rigors of packing and deployment.

The thermal conductivity of any material under high vacuum results from the combination of radiative and solid conductivity heat transfer. The hybrid aerogels of the present invention were specifically prepared at low densities to minimize the contributions of heat transfer from solid conductivity. The inhibition of radiative heat transfer in these materials is however likely to be minimal due to the transparency of SiOto infrared radiation. At the test temperature of 100 F. it is estimated that a large portion of the thermal conductivity results from radiative heat transfer. Further incorporation of infrared opacification agents i.e. carbon black vastly improve the thermal performance of these materials.
