Repository: api-evangelist/patents-2012

# patents-2012
This is the patent store for 2012.

File: _posts/2012-03-22-sequential-infiltration-synthesis-for-advanced-lithography.markdown (part 1 of 2)
---

title: Sequential infiltration synthesis for advanced lithography
abstract: A plasma etch resist material modified by an inorganic protective component via sequential infiltration synthesis (SIS) and methods of preparing the modified resist material. The modified resist material is characterized by an improved resistance to a plasma etching or related process relative to the unmodified resist material, thereby allowing formation of patterned features into a substrate material, which may be high-aspect ratio features. The SIS process forms the protective component within the bulk resist material through a plurality of alternating exposures to gas phase precursors which infiltrate the resist material. The plasma etch resist material may be initially patterned using photolithography, electron-beam lithography or a block copolymer self-assembly process.
url: http://patft.uspto.gov/netacgi/nph-Parser?Sect1=PTO2&Sect2=HITOFF&p=1&u=%2Fnetahtml%2FPTO%2Fsearch-adv.htm&r=1&f=G&l=50&d=PALL&S1=08980418&OS=08980418&RS=08980418
owner: UChicago Argonne, LLC
number: 08980418
owner_city: Chicago
owner_country: US
publication_date: 20120322
---
The present application claims priority to U.S. Provisional Patent Application No. 61 467 166 filed Mar. 24 2011 incorporated herein by reference in its entirety.

The United States Government has rights in this invention pursuant to Contract No. DE AC02 06CH11357 between the United States Government and the UChicago Argonne LLC representing Argonne National Laboratory.

This invention relates to improved resist materials for plasma or milling transfer of patterns to a substrate material and methods of preparing such materials. More specifically this invention relates to organic resist materials or partially organic resist materials infiltrated with inorganic protective components that enhance the resistance of the resist materials to pattern transfer processes such as plasma etching and associated methods.

This section is intended to provide a background or context to the invention that is inter alia recited in the claims. The description herein may include concepts that could be pursued but are not necessarily ones that have been previously conceived or pursued. Therefore unless otherwise indicated herein what is described in this section is not prior art to the description and claims in this application and is not admitted to be prior art by inclusion in this section.

Lithography followed by plasma etching is the standard method for manufacturing microelectronics and many other devices. Requirements on lateral resolution and vertical dimensions translate into significant engineering challenges for the lithographic imaging layer resist .

Photolithography and electron beam lithography are the most successful and commonly used lithography techniques for preparing high resolution patterns. The success of these methods is highly dependent on the processing of the resist layer. A resist material needs to satisfy requirements on resolution exposure sensitivity contrast line edge roughness depth of focus and etch resistance. To satisfy the requirements of both resolution and line edge roughness the resist layer must be thin. For photolithography high resolution is achieved by reducing the wavelength of the light source and increasing the numerical aperture. The trade off for improving resolution using this method is the reduction in the depth of focus. This imposes a fundamental upper limit on the resist thickness. In the case of electron beam lithography forward scattering of electrons is a fundamental limitation on resolution. Scattering is minimized by using a thin resist layer in addition to increasing the electron energy. Thus in both techniques as a result of different physical limitations the thickness of the resist layer suitable for high resolution patterning is limited. Issues associated with pattern collapse also effectively limit the thickness of resist films.

Significantly the limit on the resist layer thickness runs contrary to the needs of pattern transfer to a substrate by plasma etching or ion milling. Most resist materials erode significantly and fairly quickly relative to the substrate during plasma etching or milling. If the resist layer is too thin then the pattern cannot be etched deeply into the substrate using solely the resist layer as the etch mask. Accordingly the thinness of lithography resists presently limits the fabrication of high aspect ratio structures. To overcome this problem the resist pattern is usually transferred to a hard mask layer that provides greater etch resistance. However this complicates the fabrication process and leads to additional image blur feature bias and line edge roughness. Disadvantages associated with introducing hard masks have motivated recent work to improve the etch resistance of high resolution e beam resists such as poly methyl methacrylate PMMA and ZEP520A by processing following resist exposure and development.

Accordingly there is a need for resist materials that are resistant to etching process conditions. Greater etch resistance allows for adequate etching time necessary to create features including high aspect ratio features in substrate materials such as silicon. Additionally the resist material overlaying the substrate during plasma etching or milling should be thin so that fine pattern features can be sharply resolved in the substrate. Thus the resist needs to have high resolution little line edge roughness high resistance to plasma etching and significant mechanical stiffness to prevent pattern collapse during wet development. Presently no resist material satisfies all these requirements simultaneously. Such improved mask materials would be applicable to a range of microelectronic and MEMS manufacturing applications among others.

There have been attempts to improve resist etch resistance by infusing the resist film or mask with inorganic materials most notably silicon. However these processes suffer from problems related to line edge roughness excessive swelling and low contrast. Few of these methods have been demonstrated for nanoscale patterns 

The present invention includes modified organic materials or partially organic materials that have an improved resistance to plasma etching or milling and processes for preparing such materials. The materials may be utilized as a resist mask layer to transfer various predetermined patterns via plasma etching or milling into a substrate layer such as a silicon substrate. Resist materials used in lithographic processes are generally carbon based polymers and therefore exhibit low inherent etch resistance. To effectively transfer patterns to functional materials a hard mask is often required. Implementing a hard mask requires additional processing steps that add to the cost of the overall process and can result in diminished pattern fidelity after pattern transfer such as by plasma etching. However according to the present invention etch resistance of various organic materials is improved by modifying the organic material with an inorganic protective component through sequential infiltration synthesis SIS . The SIS process utilizes alternating exposures to gas phase precursors that infiltrate the organic or partially organic resist material to form the protective component within the resist layer. The protective component may include various metal metal oxide and other inorganic materials selected to improve the etch resistance of the organic resist layer.

The resulting materials allow for transfer of high fidelity features into the substrate while obviating the need for an intermediate hard mask. The SIS process can render a polymeric material suitable for direct use as a hard mask thereby eliminating multiple steps from conventional lithographic processing. The improvement in pattern quality using the present materials and processes can also lead to significantly better product yield. Because the thermal budget of the SIS process is low and does not involve exposure to plasma discharge it is a more benign process than other methods for depositing a hard mask such as plasma enhanced chemical vapor deposition PECVD low pressure chemical vapor deposition LPCVD sputtering or thermal oxidation. SIS also eliminates problems related to the stress and adhesion of conventional hard mask films. Moreover it enables the use of thinner resist films thereby preventing pattern collapse

In one an embodiment a method of preparing an organic resist mask by sequential infiltration synthesis SIS for use in forming at least one patterned feature in a substrate material by a plasma etching process comprises providing a substrate having an organic resist mask layer located over a surface of the substrate. The organic resist is characterized by an etch resistance and including at least one patterned feature adapted to be transferred to the substrate material by the plasma etching process. The method further comprises modifying the etch resistance of the organic resist mask layer by exposing the organic resist to a plurality of SIS cycles comprising alternating exposures of a first precursor reactive with the organic resist and a second precursor reactive with the moieties created by the first precursor within the organic resist to form an inorganic protective etch component within the bulk organic resist mask layer thereby increasing the etch resistance of the organic resist mask layer in response to the plasma etching process.

In another embodiment a modified organic resist mask layer having an increased resistance to plasma etching in response to transferring at least one high resolution patterned feature to a substrate material by plasma etching comprises an organic resist material disposed over the substrate material and includes at least one patterned feature. An inorganic protective etch component is disposed over at least a portion of the surface of the organic resist material and within at least a portion of the organic resist material to a predetermined infiltration depth within the organic resist material. The plasma etch resistance of the organic resist mask layer is selectively controllable by establishing the infiltration depth of the inorganic protective etch component and or the number of SIS cycles.

In yet another embodiment a method of plasma etching a patterned feature in a substrate material without a hard mask using an organic or partially organic resist mask layer modified by sequential infiltration synthesis SIS comprises providing a substrate material and applying the resist mask layer over a surface of the substrate material. The resist mask layer has a layer thickness and comprises a first organic or partially organic material. The method further includes forming the patterned feature in the resist mask layer by lithography and modifying the plasma etch resistance of the resist mask layer by performing a plurality of SIS cycles. Each SIS cycle comprises exposing the resist mask layer to a first precursor reactive with the first organic or partially organic material and exposing the resist mask layer to a second precursor to form a protective etch component within at least a portion of the first resist material. A plasma etching process then etches the patterned feature in the substrate material to a feature depth. The modified organic or partially organic resist mask layer is characterized by a modified plasma etch resistance greater than the initial plasma etch resistance.

In various embodiments the resist layer comprises two or more different organic or organometallic materials such as a block copolymer treated with SIS such that the inorganic precursors selectively interact with one or more of the organic materials. Those regions of the resist layer that have interacted with the inorganic precursors are then used as the mask for a pattern transfer to an underlying substrate material.

These and other advantages and features of the invention together with the organization and manner of operation thereof will become apparent from the following detailed description when taken in conjunction with the accompanying drawings wherein like elements have like numerals throughout the several drawings described below.

The present invention describes materials and methods that permit enhanced etching of a substrate material through a pattern transfer process such as plasma etching. The present materials and methods permit substrate etching of features including deeply etched features with high resolution and high line edge quality. In various embodiments the present materials and methods facilitate etching of high aspect ratio features in a substrate material with a resist material having a reduced layer thickness relative to conventional resist material layers. The present invention can be utilized in conjunction with various resist materials substrates and substrate etching processes including conventional materials and processes. However relative to conventional materials and processes the present invention can reduce overall fabrication complexity and expense while improving performance particularly with respect to preparation of high aspect ratio structures. For example the present materials and methods can eliminate the need for an intermediate hard mask layer.

The success of lithography and etching methods depend on the ability of the imaging or resist layer to capture fine features with high fidelity. In addition the imaging or resist layer needs to play the role of etch mask. It needs to be resistant to plasma etching to allow pattern transfer into the underlying material. The imaging layer however is usually carbon based and has little resistance to plasma etching. Previously this non ideality is circumvented by first transferring patterns to an intermediate layer hard mask that has greater etch resistance before being etched into the desired material See . The hard mask material needs to be chosen carefully to satisfy requirements on etch selectivities relative to both resist and substrate. In addition the hard mask deposition process may be subject to severe thermal budget limitations. It must not produce contaminants during plasma etching and must be easily removable after the etching process. Such a material can be difficult to find and its use can add significant complexities to the overall manufacturing process. Even if a suitable hard mask material is found the imaging layer needs to have a minimum amount of etch resistance to allow pattern transfer into the hard mask itself.

Although one could simply use a thicker resist layer to achieve the desired etch resistance the requirements on lateral resolution impose an upper limit to the usable thickness. In order to achieve high lateral resolution the imaging layer needs to be thin to ensure a focused image of the pattern throughout the thickness of the layer. Indeed with each advance in photolithographic technology the depth of focus is reduced requiring ever thinner imaging layers. The imaging layer s thickness is further constrained by the need to prevent pattern collapse during the development and drying process. Surface tension of the wet developer and rinse chemicals can exert sufficient force to mechanically distort the printed patterns especially when the aspect ratio is large. In industrial 193 nm photolithography the aspect ratio of photoresist features is limited to less than 3 to prevent pattern collapse. However a thin resist film is unsuitable for plasma etching. These conflicting requirements summarized in present serious challenges for the high volume manufacturing of any complex system that needs fine patterns including microelectronic circuitry. Although hard masks provide a solution their use adds to the cost and complexity of the manufacturing process. For these reasons an imaging layer that combines high lateral resolution and high resistance to plasma etching is desirable.

The present methods employ a resist material modification strategy to enhance the resistance of the resist material layer to unintended etching during the substrate etching process. By enhancing etching resistance of the resist layer a thinner modified resist material layer may be applied to the substrate to efficiently achieve high quality features e.g. feature resolution and feature line quality relative to an unmodified resist layer or an unmodified resist layer in combination with a hard mask. Likewise because of improved etch resistance deeper features may be etched into the substrate with a modified resist material layer relative to an unmodified resist layer of the same thickness. The modified resist material layer exhibits a longer survival period during etching relative to the unmodified resist layer permitting longer etching and or formation of finer features by virtue of using relatively thinner resist layers.

Modified resist materials with enhanced etch resistance relative to the etch resistance of the unmodified resist material are prepared by sequential infiltration synthesis SIS . SIS is described in detail in U.S. Provisional Application No. 61 374 349 filed on Aug. 17 2010 and U.S. application Ser. No. 13 209 190 filed on Aug. 12 2011 which are incorporated herein in their entirety. This resist material modification strategy is flexible and may be utilized with conventional resist materials e.g. photoresists deep ultraviolet DUV resists extreme ultraviolet EUV resist materials e beam resists materials e.g. PMMA ZEP520 as well as block copolymer resist. Virtually any polymer resist material can benefit from SIS modification including PMMA and novolac based photoresists which are commonly used in photolithography. EUV resists of which PMMA is an exploratory candidate may also benefit from the SIS process to improve etch resistance. Additionally circumventing the need for an intermediate hard mask can facilitate nanostructure fabrication on a wide variety of substrate materials that may be used in a lithographic process such as silicon silicon nitride carbon based substrate materials e.g. graphene and diamond that have no etch selectivity relative to organic resist materials metals and metal oxides.

Moreover using self assembled polymeric materials such as block copolymers combined with SIS treatment in which the SIS precursors interact selectively with a portion of the block s within the copolymer patterned materials can be fabricated using bottom up approaches without requiring introduction of a separate hard mask layer. As described in detail below the arrangement of block copolymer materials permits the SIS modifying reactions to take place selectively in only one or more of the polymer blocks within the resist material to create highly etch resistant masks for large area low cost nanopatterning.

In general the SIS process involves exposing the patterned organic or partially organic resist material layer to various gas phase precursors to synthesize protective components in situ. SIS coats the surface of the resist material but also infiltrates into the bulk resist material as well. The gas phase precursors are selected for reaction with the resist material. A wide range of precursors are available for selection for SIS modification which are capable of forming inorganic protective components within a variety of organic resist materials. Examples of inorganic protective components prepared by SIS include AlO TiO ZnO SiO HfO ZrOand W. However other metal oxides metals and other inorganic materials may also be prepared using SIS. For example various known precursors utilized with atomic layer deposition ALD in preparation of layers of metal metal oxide metal nitride metal silicide and metal halide ternary and various multi component metal containing systems.

In various embodiments of the present methods the SIS process uses a pair of precursors to form the inorganic protective component where one precursor comprises a metal or metal containing compound selected to infiltrate into and react with the resist material. The second precursor comprises a compound selected to react with the first precursor or a portion thereof bound to the surface and within the bulk of the resist material. The protective component is accordingly synthesized on the surface and within the bulk of the resist material by reaction of the first precursor and the second precursor. Although a wide range of precursors are suitable for SIS modification examples of various precursors include but are not limited to trimethyl aluminum TMA titanium tetrachloride TiCl diethyl zinc DEZ and tungsten hexafluoride WF . The scope of available precursors and protective components for particular resist materials may be further broadened by performing an initial SIS seed layer to form a metal or metal oxide layer reactive with other precursors. For example an AlOseed layer may be utilized to seed the growth of other inorganic materials which do not have direct selective chemistry with pure PS b PMMA polymer e.g. ZnO MgO SiO etc.

The second precursor is selected in view of the first precursor to carry out the SIS reaction within the resist material to form the protective component. In various embodiments the second precursor may be an oxygen source e.g. HO O O HO a reducing agent H HSSiH etc. or other compound reactive with the first precursor. One of skill in the art will appreciate that the order of the precursors may be altered in various embodiments and that the nomenclature first precursor and second precursor is used herein for ease of reference. For instance in some embodiments the second precursor e.g. HO HS can be selected to react with or bind to a specific functional group in the resist material and utilized first in the SIS sequence and the metal containing precursor can be utilized next in the SIS sequence so as to react with the adsorbed or bound second precursor. One of skill in the art will further appreciate that various systems may comprise more than two precursors. The wide variety of resist material SIS precursor combinations make the process applicable to a virtually limitless number of resist materials to which a broad range of protective components may be formed by SIS.

By way of example SIS of a conventional PMMA resist material deposited on a substrate e.g. silicon may be achieved by reacting the PMMA layer with various gas phase precursors for synthesis of an inorganic protective component. PMMA is a common high resolution electron beam resist material. However it is well known that PMMA has relatively poor resistance to plasma etching. SIS may be used to modify the PMMA resist layer to improve the resistance of the PMMA to plasma etching. In various embodiments the inorganic protective compound may be for example AlO. However other inorganic protective components may be prepared by SIS modification of PMMA as well as SIS modification of other resist materials including ZEP520A poly methyl glutarimide PMGI phenol formaldehyde resin DNQ Novolac polyhydroxystyrene based polymers polyimides SU 8 photoresist and others. In some embodiments the organic resist mask layer comprises a partially organic resist where the organic component is less than 100 of the resist mask layer. The SIS process produces a modified PMMA material layer that is able to withstand a longer plasma etching cycle yet the modified resist material layer can be readily removed from the substrate.

The SIS process results in the protective component infiltrating into the bulk of the resist material layer not merely coating exposed surfaces of the resist layer. By varying the pressure temperature and reaction timing of the SIS process precursors the depth of penetration of the protective component into the resist layer is controllable. The depth of penetration of the protective component can also be controlled by selecting SIS process precursors with specific diffusivities in the resist material layer. is energy dispersive X ray EDX imaging of a PMMA resist material modified by AlO. The resist material includes an unmasked area and a masked area . The presence of aluminum after 16 seconds of an AlObreakthrough etching step and two minutes of HBr Osilicon etching is represented by the overlay curve . Although a portion of the resist layer opposite the substrate has been removed by etching resulting in a thinning of the resist layer significant aluminum is still present within the PMMA at this depth. The remaining resist layer is seen in a backscattered SEM image in illustrating that the reaction between resist layer and the precursors has occurred within rather than simply on top of the PMMA layer.

The SIS approach may be utilized with a patterned PMMA resist layer. With reference to and the PMMA resist layer is applied step to a substrate such as a silicon substrate. In various embodiments spin coating may be used to apply the resist layer to the substrate however other techniques may also be used. Next a pattern shown in may be applied to the resist layer step . Patterning of the resist layer may be accomplished by a variety of processes known in the art including electron beam exposure photolithography and polymer self assembly processes such as block copolymer. In various embodiments selected areas of the PMMA resist layer are exposed to an electron beam or photons to form the pattern . The resist layer is then developed step using chemical developers such as methyl isobutyl ketone and isopropyl alcohol MIBK IPA . It is understood that lithography techniques such as electron beam lithography and photolithography may be used to form the patterned feature of the organic resist. In addition selection of block copolymers may be used to prepare the patterned feature of the organic resist. In the case of block copolymers a self assembled pattern of spheres cylinders lamellae or other nanoscale morphology comprised of two or more polymer blocks such as polystyrene and poly methyl methacrylate constitutes the patterned resist layer.

The patterned resist layer is then modified through the SIS process which comprises a plurality of alternating exposures of the patterned resist layer to a metal precursor compound e.g. trimethyl aluminum TMA step which may be the first precursor and a reactant precursor e.g. HO step which may be the second precursor. Each precursor exposure results in a self limited half reaction with the resist layer. A purge step e.g. N may be performed following each precursor exposure to remove residual reactant. Exposures of each reactant can be performed in one step or in a series of two or more steps to control the amount of material that infiltrates the resist. In this example the exposures were carried out at a temperature of about 85 C. and a pressure of about 5 Torr. Five SIS cycles were performed with a 60 second TMA exposure and a 300 second HO exposure in each cycle. PMMA domains are first modified chemically by reaction with TMA with the Al of the TMA bonding to the PMMA in a highly controllable fashion owing to the stepwise molecule assembly process. The TMA precursor infiltrates into the bulk of the PMMA. The second precursor in this case water completes the reaction with the Al bonded to the surface and within the PMMA bulk forming the protective AlOcomponent. The resulting modified resist layer is then etched step to form the desired features in the substrate. In various embodiments the features or a portion of the features may be high aspect ratio features. As used herein the term high aspect ratio refers to features having a depth to length and or width of at least about 1 1. In particular embodiments high aspect ratio is between about 1 1 to about 3 1 and may be between about 1 1 and about 100 1 in still further embodiments. The high aspect ratio features may be formed without an intermediate hard mask. In the case of block copolymer resist the material is infiltrated with SIS to significantly enhance both the differential etch rsistance of the polymer blocks and the overall etch resistance of selected regions of the resist film.

After etching the remaining SIS modified resist layer may be removed step using solvent systems or other techniques known in the art. For example PMMA SIS modified with AlO PMMA AlO can be stripped in a bath of tetramethylammoniumhydroxide TMAH which is known to attack aluminum and is found in many photoresist developers. It is also possible to remove the SIS modified PMMA using a commercially available wet aluminum etchant comprising a mixture of for example HPO CHCOOH HNO and HO.

The etching step may be adapted in various embodiments to facilitate substrate etching. For example to initiate etching into the silicon substrate having a SIS modified PMMA AlOresist layer a brief breakthrough etch step is used before commencing etching of the substrate to remove the thin layer of AlOover the substrate in the exposed and unmasked areas. In some embodiment the first etching step is configured to break through the protective etch component which may be a thin inorganic material directly covering exposed regions of the substrate as a result of SIS processing. This protective component layer may form from the reaction on the exposed surface of the silicon substrate or the reaction of residual PMMA with the precursors. The initial breakthrough etch step also removes a small amount of SIS modified resist layer. The etch parameters for the breakthrough etch step are listed in Table 1 for PMMA AlObut may be altered in view of different protective components formed by SIS. Design of the breakthrough step plays a significant role in initiating etching into the silicon substrate. For example using a breakthrough etch step designed to remove SiO Table 1 will not initiate etching into the silicon substrate where the AlOcomprises the protective component.

Features prepared in substrate materials by photolithography may be characterized by the minimum feature size and feature depth feature depth of focus . For various devices prepared by photolithography there is a desire to minimize feature size formed in the substrate while maximizing feature depth of focus. Minimum feature size and depth of focus are driven by the photolithography process and can be defined by the relationships of Equation 1 and Equation 2 respectively.

Empirical constants kis about 0.25 and kis about 0.4 to about 0.6. represents the wavelength of the photolithography light source and NA is the numerical aperture which is defined by sin and is about 1 for advanced photolithography tools. Accordingly current conventional photolithography processes are capable of a minimum feature size of about 50 nm and a depth of focus of about 80 to about 120 nm. To achieve this level of photolithography performance the resist layer must be thin much less than the depth of focus. Similarly electron beam lithography also requires a thin resist layer to obtain a small minimum feature size i.e. improved resolution.

SIS modified resist material layers show significant etch resistance to various etch processes including a HBr based Si etch recipe. SIS modified PMMA can withstand plasma etching during fabrication of deep trenches in the silicon substrate demonstrating an etch rate of one tenth that of single crystal silicon. shows that the improvement in etch resistance enables the fabrication of trenches deeper than 150 nm in silicon with a starting resist layer of PMMA film only 33 nm thick. Thinner SIS modified resist layers may also be used for example a modified resist layer of about 10 nm could replace a conventional 100 nm resist layer. In comparison unreacted PMMA alone provides little etch resistance. During the silicon etch step the mask is etched at 8 nm min about one tenth of the Si etch rate.

The etch resistance of the SIS modified resist layer can be modulated by controlling the number of SIS cycles performed. In general few SIS cycles are needed to significantly increase etch resistance of the resist layer. In various embodiments from 1 to about 10 SIS cycles are used for extended SIS exposure times whereas a larger number may be used with shorter SIS exposure times. In particular embodiments between 2 and 5 SIS cycles are performed. Although the resist layer may be fully infiltrated by the modifying material modulating the timing temperature SIS precursors and partial pressure of the exposures of the resist material to the SIS precursors controls the depth of infiltration of the SIS treatment. Controlling the SIS infiltration depth permits the resist layer to still be readily removed from the substrate after etching. Thus by only partially infiltrating the polymer resist material the deeper portions of the resist proximate the substrate will be preserved as substantially pure polymer film. This will facilitate removal of the resist material e.g. by dissolving in acetone after completing the etching process.

Improving the etch resistance of the resist layer by SIS modification enables fabrication of features including high aspect ratio features in silicon without the need for an intermediate hard mask layer or other procedure that can decrease process efficiency etch performance and or etch quality. A range of high aspect ratio devices and portions of such devices such as DRAM Dynamic Random Access Memory interconnect vias and three dimensional transistors e.g. FinFETs may be made using the SIS modification process. Potential problems that may arise during hard mask deposition such as the stress and adhesion of the film can be avoided as well. The low thermal budget of the SIS process also makes it compatible with most microelectronic fabrication processes. By way of example shows a SEM image of a plurality of high aspect ratio e.g. greater than 2 1 trenches 200 nm deep by 90 nm wide formed in a silicon substrate. A 33 nm thick SIS modified PMMA AlOresist layer was used without the aid of an additional hard mask.

SIS modification of the resist layer does not negatively affect quality of the etched features formed in the substrate. Although conventional etch resistance improvement strategies e.g. silylated resists can increase the line edge roughness LER or change the dimensions of the printed pattern SIS resist layer modification does not suffer from these problems. shows an atomic force microscope topographic image of a conventional PMMA resist layer and shows the PMMA resist layer after SIS treatment. shows that there is little change in the LER when using SIS modified PMMA AlO. depicts a similar result for SIS modified ZEP AlO. Thus SIS permits realization of both high resolution properties of PMMA and the etch resistance properties of AlOand hard masks without degrading the initial printed image in the PMMA resist.

In one embodiment electron beam e beam lithography was used to pattern thin PMMA films thickness 30 120 nm on silicon. PMMA was spun on silicon and dried on a hot plate at 180 C. for 90 s. Exposure was performed in a JEOL JBX 9300FS e beam lithography tool at 100 keV with doses appropriate for the resist thickness. Following the e beam exposure the PMMA resist was developed in MIBK IPA methyl isobutyl ketone isopropanol 1 3 for 45 s at 5 C. rinsed for 30 s in IPA and blow dried using nitrogen.

The patterned PMMA films were treated by the SIS process to enhance plasma etch resistance. In this experiment the SIS process was adapted for a commercial reactor capable of large scale batch processing Beneq TFS500 . While the temperature 85 C. and pressure 5 Torr were identical to the established process the reaction time of each half cycle was lengthened to 600 s to account for consumption of the precursors by the PMMA film.

The SIS treated PMMA was used directly as etch mask and patterns were transferred directly into the silicon substrate using HBr based plasma chemistry. Following plasma etching the samples were cleaned in an aqueous solution of hydrogen peroxide and ammonium hydroxide RCA clean to remove deposits generated during plasma etching and remaining etch mask material.

The results obtained above for PMMA are readily applicable to industrial 193 nm photoresists based on a similar polymer. show clearly the infiltration of AlOand the corresponding increase in resistance to HBr based plasma etching. The photoresist was patterned using established photolithographic and development processes similar to that in use by industrial facilities. The SIS treatment enhanced the etch resistance of the photoresist by about 60 fold decreasing the etch rate of the photoresist from 230 nm min to 

The enhancement of a polymeric resist namely poly methyl methacrylate PMMA via sequential infiltration synthesis SIS is a simple process for manufacturing dense and high aspect ratio nanostructures. While PMMA is common for laboratory scale experiments it is also a major structural component of photoresists used in industrial 193 nm photolithography processes. They share similar chemical and mechanical properties. The results presented herein on PMMA are generally applicable to the broadly used 193 nm industrial photoresist in regards to reactivity towards SIS precursors and pattern collapse. The etch resistance of thin PMMA films was enhanced to allow dense sub 20 nm features to be defined and transferred deeply into silicon substrates without the use of intermediate hard masks. The SIS process preserves the original pattern quality as defined by line edge roughness LER and provides a controllable degree of size tunability. Furthermore contrary to current industrial processes where LER is degraded by plasma etching SIS allows the initial LER in the imaging layer to be preserved throughout plasma etching with negligible change in the dimensions of the patterns. Importantly the enhancement is sufficiently strong to allow a very thin PMMA film to be used circumventing pattern collapse. The combination of reduced resist thickness and enhanced etch resistance allows dense and high aspect ratio nanostructures to be created with simplicity and reliability unavailable in current manufacturing processes. Here PMMA is used as an example but a vast array of other polymer chemistries are also compatible with SIS processing.

The process of infiltrating polymers with gaseous matter often leads to swelling. SIS modification of PMMA domains in PS b PMMA block copolymer may show evidence of such an effect but the self limiting property of SIS leads to dimension changes that are highly controllable by varying only the number of SIS cycles. For lithographically patterned PMMA features shows evidence of a change in lateral dimensions that is also highly controllable by the number of reaction cycles. Taking into account the change in film thickness the volume expansion quickly reaches a constant level within the error in metrology and the changes in lateral dimensions become slower for a larger number of cycles. Most carbonyl reaction sites are saturated within the first few cycles and it is likely that subsequent SIS reactions result instead in more thin film deposition on the resist pattern than pure SIS growth as the diffusion pathways become filled with alumina. For lithographic purposes this dimensional control is highly desirable to ensure reproducible results.
