Repository: api-evangelist/patents-2012

# patents-2012
This is the patent store for 2012.

File: _posts/2012-04-09-system-for-continuous-feeding-of-filler-material-for-friction-stir-welding-processing-and-fabrication.markdown (part 1 of 2)
---

title: System for continuous feeding of filler material for friction stir welding, processing and fabrication
abstract: The present invention relates to tools and methods for disposing, coating, repairing, or otherwise modifying the surface of a metal substrate using frictional heating and compressive/shear loading of a consumable metal against the substrate. Embodiments of the invention include friction-based fabrication tooling comprising a non-consumable member with a throat and a consumable member disposed in the throat, wherein consumable filler material is capable of being introduced to the throat in a continuous manner during deposition using frictional heating and compressive/shear loading of the filler material onto the substrate. Preferred embodiments according to the invention include such tools operably configured for applying a force or displacement to the filler material during deposition. Especially preferred embodiments can include using various powder-type consumable materials or combinations during the deposition process to obtain a continuous compositional gradient in the filler material yielding a functionally graded coating on the substrate.
url: http://patft.uspto.gov/netacgi/nph-Parser?Sect1=PTO2&Sect2=HITOFF&p=1&u=%2Fnetahtml%2FPTO%2Fsearch-adv.htm&r=1&f=G&l=50&d=PALL&S1=08875976&OS=08875976&RS=08875976
owner: Aeroprobe Corporation
number: 08875976
owner_city: Christiansburg
owner_country: US
publication_date: 20120409
---
This application is a Continuation in Part CIP application of U.S. application Ser. No. 12 792 655 filed on Jun. 2 2010 which is a CIP of U.S. application Ser. No. 11 527 149 filed on Sep. 26 2006 which claims priority to and the benefit of the filing date of U.S. Provisional Application No. 60 720 521 filed Sep. 26 2005 and this application is a Continuation in Part CIP application of U.S. application Ser. No. 12 987 588 filed on Jan. 10 2011 which claims priority to and the benefit of the filing date of U.S. Provisional Application No. 61 293 543 filed Jan. 8 2010 and this application claims priority to U.S. Provisional Application No. 61 472 918 filed Apr. 7 2011 and U.S. Provisional Application No. 61 473 221 filed Apr. 8 2011 the disclosures of each of which is hereby incorporated by reference herein in their entireties.

This invention was supported by the U.S. Office of Naval Research under Contract No. N00014 05 1 0099. The U.S. Government has certain rights in this invention.

The present invention relates to tools and methods for disposing coating repairing or otherwise modifying the surface of a metal substrate using frictional heating and compressive shear loading of a consumable metal against the substrate. More particularly embodiments of the invention include friction based fabrication tooling comprising a non consumable member with a throat and a consumable member disposed in the throat wherein consumable filler material is capable of being introduced to the throat in a continuous manner during deposition using frictional heating and compressive shear loading of the filler material onto the substrate.

Conventional coating techniques such as flame spray high velocity oxygen fuel HVOF detonation gun D Gun wire arc and plasma deposition produce coatings that have considerable porosity significant oxide content and discrete interfaces between the coating and substrate. Typically these coating processes operate at relatively high temperatures and melt oxidize the material as it is deposited onto the substrate. Such conventional techniques are not suitable for processing many types of substrates and coating materials such as nanocrystalline materials due to the grain growth and loss of strength resulting from the relatively high processing temperatures.

An alternative deposition process available is referred to as cold spray type depositing. Such techniques typically involve a relatively low temperature thermal spray process in which particles are accelerated through a supersonic nozzle. These techniques however may be relatively expensive and or generally incapable of processing high aspect ratio particles such as nanocrystalline aluminum powder produced by cryomilling. As a result products prepared using cold spray techniques typically contain oxide impurities.

In light of these drawbacks the inventors have developed new coating deposition techniques by having designed various friction based fabrication tools capable of depositing coatings on substrates efficiently and in a simple manner. For example the inventors have developed a tool comprising a non consumable body and a throat defining a passageway lengthwise through the body which are shaped to deliver a consumable material to a substrate and form a coating on the substrate using compressive loading and frictional heating. Such tools are capable of resulting in high quality adhesions between the substrate and coating and high strength products having an increased resistance to failure. In addition the inventors have developed tools having internal tool geometry and means for exerting normal forces on the consumable during rotation to further enhance the tool s capability of delivering or depositing the feed material to or on the substrate.

The inventors have made further advancements in this field by reducing the effect of some of the mechanical challenges presented by feeding solid material into a spindle including reducing down time of the machinery due to build up of consumable material within the spindle improving efficiency of the deposition process by finding ways to continuously introduce consumable material to the tool and by developing processes for introducing variations in the composition of the feed material during the deposition process for preparing functionally graded substrates in a simplified manner.

Such advancements in the coating field have made digital manufacturing by friction stir fabrication of specialty alloys a possibility. State of the art digital manufacturing technologies for metal parts have evolved around powder metallurgy and fusion welding based processes. Both of these processing methodologies yield parts with inferior mechanical and physical properties as compared to wrought metal of the same composition. Additionally the production rates for even the fastest processes are relatively low 40 lbs hr for Ti and the part envelopes are limited to a few cubic feet.

To address some of these particular manufacturing difficulties the present inventors have proposed a novel high speed large volume wrought metal deposition technology capable of enabling affordable full density near net shape component manufacturing from a wide range of alloys including specialty high strength steels and ultra fine grained alloys. The ability to rapidly fabricate complex wrought alloy components from the ground up will provide a leap ahead advancement in digital manufacturing and combat readiness.

Provided by embodiments of the invention is a highly scalable process for coating joining direct digital manufacturing of wrought metal structures based on friction stir fabrication FSF processes. Using these state of the art techniques it is possible to produce high strength coatings welds and structures strengths comparable to the base metal UTS while retaining a wrought microstructure. The inventive structures exhibit superior qualities compared to structures having a solidification microstructure i.e. cast microstructure . Benefits of the invention include the capability of creating substrates with little to no porosity a typical undesirable result of parts prepared using molds.

Methods within the scope of the invention and tools for performing such methods include depositing a coating on a substrate by way of frictional heating and compressive loading of a coating material against the substrate continuously delivering the coating material through a stirring tool during frictional heating and compressive loading and forming and shearing a surface of the coating on the substrate. The feed material or coating material can be fed through the spindle no continuously semi continuously or preferably continuously. Such methods and tools include use of tools comprising a surface facing the substrate for forming and shearing a surface of the coating such as a shoulder.

Such methods can comprise depositing the coating material by spreading the coating material across the substrate by translating relative to one another a stirring tool and the substrate wherein the stirring tool comprises a shoulder for trapping and shearing coating material below the shoulder. In embodiments a coating material is deposited on a substrate using frictional heating and compressive loading of the coating material against the substrate. The coating material is a consumable material meaning as frictional heating and compressive loading are applied during the process the coating material is consumed from its original form and is applied to the substrate. For continuous feed applications it is preferred that the feed material be in the form of a powder or pellet. More particularly as the applied load is increased beyond what would be required to join the consumable coating material to the substrate and the portion of the coating material adjacent to the substrate is caused to deform under the compressive load. In preferred embodiments the deformed metal is then trapped below a rotating shoulder of the friction based coating tool and then sheared across the substrate surface as the substrate translates and rotates relative to the tool.

Even further the depositing can comprise pressing and translating the coating material against and across the substrate while rotating the coating material with a stirring tool which causes frictional heating of the coating material and substrate.

Preferred embodiments according to the invention include friction stir tools operably configured for applying a force or displacement to the filler material during deposition. Further preferred embodiments of methods tools and systems of the invention include those in which the coating material is consumable and the stirring tool is non consumable. For example the coating material can be in powder form.

The stirring tool and coating material can be configured to rotate relative to the substrate. Rotation of the tool relative to the substrate can be in addition to translation of the tool relative to the substrate. Likewise the stirring tool can have a throat and the coating material can be delivered through the throat of the stirring tool.

More specific embodiments of methods systems and tools according to the invention can include a tool with a throat where the coating material and throat are operably configured to provide for continuous feeding of the coating material through the throat of the stirring tool. In preferred embodiments the consumable material is a powder the throat of the tool is a hollow cylinder and an auger shaped member disposed within the throat of the tool is used to force consumable powder material through the throat of the tool onto the substrate. The coating material can be delivered by pulling or pushing the coating material through the throat of the stirring tool.

Methods of the invention can comprise depositing coating material by plastically deforming and combining both a portion of the coating material and a portion of the substrate to form a coating on the substrate in a volume between the stirring tool and substrate and can comprise shearing of the surface of the coating by frictional heating and compressive loading of the coating while between the stirring tool and the substrate.

Preferred embodiments can comprise a friction stir tool comprising a non consumable body formed from material capable of resisting deformation when subject to frictional heating and compressive loading a throat with an internal shape defining a passageway lengthwise through the non consumable body an auger disposed within the tool throat with means for rotating the auger at a different velocity than the tool and for pushing powdered coating material through the tool throat whereby the non consumable body is operably configured for imposing frictional heating and compressive loading of the consumable coating material against a substrate and comprises a surface for trapping the consumable coating material in a volume between the non consumable body and a substrate and for forming and shearing a surface of the coating on the substrate.

Further preferred is a friction stir tool as described having a throat surface which is a hollow cylinder disposed lengthwise through the tool body.

An embodiment of the present invention provides a friction based fabrication tool comprising a non consumable body formed from material capable of resisting deformation when subject to frictional heating and compressive loading and a throat defining a passageway lengthwise through the body and comprising means for delivering a coating material through the throat of the tool throat.

Other specific embodiments include friction based fabrication tools comprising a a spindle member comprising a hollow interior for housing a coating material disposed therein prior to deposition on a substrate b means for dispensing coating material through the throat of the tool c means for compressive loading of the coating material from the spindle onto the substrate and d means for rotating and translating the spindle relative to the substrate wherein the spindle comprises a shoulder surface with a flat surface geometry or a surface geometry with structure for enhancing mechanical stirring of the loaded coating material which shoulder surface is operably configured for trapping the loaded coating material in a volume between the shoulder and the substrate and for forming and shearing a surface of a coating on the substrate. In preferred embodiments means for dispensing coating material through the throat of the tool is an auger shaped member disposed lengthwise in the throat and operably configured for pushing powdered coating material through the tool throat.

Further provided are tooling configurations comprising any configuration described in this application or any configuration needed to implement a method according to the invention described herein combined with a consumable coating material member. Thus tooling embodiments of the invention include a non consumable portion resists deformation under heat and pressure alone or together with a consumable coating material or consumable filler material e.g. such consumable materials include those that would deform melt or plasticize under the amount of heat and pressure the non consumable portion is exposed to .

Another aspect of the present invention is to provide a method of forming a surface layer on a substrate such as repairing a marred surface building up a surface to obtain a substrate with a different thickness joining two or more substrates together or filling holes in the surface of a substrate. Such methods can comprise depositing a coating material on the substrate with tooling described in this application and optionally friction stirring the deposited coating material e.g. including mechanical means for combining the deposited coating material with material of the substrate to form a more homogenous coating substrate interface. Depositing and stirring can be performed simultaneously or in sequence with or without a period of time in between. Depositing and stirring can also be performed with a single tool or separate tools which are the same or different.

In embodiments the tool and auger preferably rotate relative to the substrate. In further preferred embodiments the tool and auger rotate relative to one another i.e. there is a difference in rotational velocity between the auger and the tool body. There may be some relative rotation between the power coating material and the substrate tool or auger. The coating material and tool are preferably not attached to one another to allow for continuous or semi continuous feeding or deposition of the coating material through the throat of the tool.

Especially preferred embodiments can include using various powder type consumable materials or combinations during the deposition process to obtain a continuous compositional gradient in the filler material yielding a functionally graded coating on the substrate. Included in such embodiments are methods tooling and systems which make possible the fabrication of specialty substrates by digital manufacturing using friction stir fabrication based techniques.

Embodiments of metal deposition methods according to the invention may significantly reduce labor and time requirements for preparing substrates having a desired composition. For example the coating material to be deposited on the substrate may be delivered to the substrate surface using a push method where a rotating plunging tool e.g. auger pushes the filler material through the rotating tool such as a spindle. Feed material can be introduced to the tool in various ways including by providing an infinite amount of powder filler material into the tool body from a refillable container in operable communication with the tool.

In preferred embodiments the filler material is a powdered solid and is fed through the tool body using an auger shaped plunging tool e.g. a threaded member . In such an embodiment the plunging tool may or may not be designed to move or plunge in a direction toward the substrate. For example the threaded configuration of the auger itself is capable of providing sufficient force on the powdered feed material to direct the consumable toward the substrate for deposition without needing vertical movement of the auger relative to the tool.

As the spindle and plunging tool rotate compressive loading and frictional heating of the filler material can be performed by pressing the coating material into the substrate surface with the downward force force toward substrate and rotating speed of the plunging tool.

During the deposition process it is preferred that the spindle rotate at a slightly slower rate than the auger or plunging tool. Alternatively in embodiments the spindle can also be caused to rotate faster than the auger. What is important is that there is relative rotation between the spindle and the auger during deposition of the coating material. Due to the difference in rotational velocities the threaded portion of the auger provides means for pushing the consumable material through the tool body to force the material out of the tool toward the substrate. The threads impart a force on the feedstock that pushes the feed material toward the substrate much like a linear actuator or pneumatic cylinder or other mechanical force pushing on a surface of the feedstock. Even further it may be desired in some applications to alter the rotational velocity of the tool body and or auger during deposition of the coating material.

Deposition rate of the filler material on the substrate can be adjusted by varying parameters such as the difference in rotational velocity between the auger screw and the spindle or modifying the pitch of the threads on the auger. If desired for particular applications it may be warranted to control filler material temperature inside or outside of the tool body. Such thermally induced softening of the filler material provides means to increase deposition rates to meet application requirements.

While this process has been demonstrated on materials such as HY80 steel the inventors have further expanded this approach to enable 3D part buildup. Fabrication of large parts in a timely manner can be accomplished with the continuous powder feeding mechanism. Multiple benefits and advantages can be realized from the inventive digital manufacturing technology as compared with other traditional methods. Table 1 shows some of these benefits.

Provided by embodiments of the invention is the ability to combine complex geometry fabrication with multi functional multi material layered composite structures with little or no discrete interface between layers. Additional capabilities include the ability to fabricate functionally graded structures by local compositional variation controlling microstructure by locally varying processing conditions such as total heat input and applying specialized surface treatments and coatings.

Reference will now be made in detail to various exemplary embodiments of the invention. It is to be understood that the following discussion of exemplary embodiments is not intended as a limitation on the invention. Rather the following discussion is provided to give the reader a more detailed understanding of certain aspects and features of the invention.

Embodiments of the present invention provide a system to continuously feed powdered or granular materials through a friction stir fabrication or friction stir welding spindle. In the context of this specification the terms powdered granular pellet particle and the like are intended to encompass a form in which the coating material can be provided as solid loose particles. Each of these terms may be used interchangeably.

One challenge is that since the filler material is keyed into the spindle at the tool tip to ensure that the material is being rotated with the tool it is preferred that the material fed into the spindle also be rotating at the same speed and aligned with the key orientation. For the filler material to be fed continuously into and through the tool body a constant force or displacement should be applied to the filler material. In the context of this specification the terms filler material coating material consumable material feed material and the like may be used interchangeably to refer to the material that is deposited on the substrate from the friction fabrication tooling. In an embodiment a powder filler material is used in combination with an auger disposed in the tool throat for applying a constant displacement to the filler material within the throat.

The coating filler material for example powder can be fed through the rotating spindle where frictional heating occurs at the filler substrate interface due to the rotational motion of the filler and the downward force applied. The mechanical shearing that occurs at the interface acts to disperse any oxides or boundary layers resulting in a metallurgical bond between the substrate and coating. As the substrate moves or with any relative motion between the substrate and tool the coating can be extruded under the rotating shoulder of the tool. Typical translation speeds are approximately 1 3 inches per minute however with particular tool design and or materials being used it is possible that the translation speed could be increased to 10 inches per minute or faster.

According to embodiments the present invention provides a friction based fabrication tool comprising a non consumable body with a throat a screw type auger disposed in the throat for continuously delivering coating material through the throat of the tool body one or more means for rotating the tool body at a desired first velocity and for rotating the auger at desired second velocity and wherein the tool body comprises a surface for trapping coating material loaded on the substrate in a volume between the tool body and the substrate and for forming and shearing a surface of a coating on the substrate with frictional heating and shear loading. In preferred embodiments such tooling can comprise a throat which is generally the shape of a hollow cylinder. Even further the tooling can comprise a sleeve which is a tubular member disposed within the tool throat and within which the auger is disposed.

Friction based fabrication according to embodiments of the invention can involve depositing material onto a substrate and subsequently stirring the material into the substrate using friction stir processing to homogenize and refine the microstructure. Certain advantages of this solid state process include but are not limited to the capability of depositing coatings including nanocrystalline aluminum and or metal matrix composites and the like onto substrates such as aluminum at relatively low temperatures. The capability to deposit the substrates at such low temperatures allows for the ability to use a broader range of substrates thereby being able to form improved friction stir tools for multiple applications.

In accordance with an embodiment of the present invention the coating material may be deposited on the substrate at a temperature below a melting temperature of the coating material. The depositing e.g. loading of the coating material can be performed using one or more method steps for example described above. Loading of the coating material onto the substrate may be performed at a temperature ranging from about 100 to 500 C. or more below the melting point of the coating material. When the coating material comprises Al the material may be deposited on a substrate at a temperature below about 500 C. typically below about 400 C. Once the coating material is initially loaded onto the substrate any subsequent friction stirring of the coating material and or substrate material may also preferably be performed below the melting temperature of the coating material. For example when the coating material comprises Al friction stirring temperatures may be maintained below about 500 C. typically below about 400 C. Furthermore the friction stirring process es may be performed at a temperature below a melting temperature of the substrate.

Coatings produced using friction based fabrication have other advantages such as superior bond strength density and lower oxide content as compared to other coating technologies in use today. These friction based fabrication processes may also be used to fill holes in various types of substrates thereby making them stronger.

Embodiments provide for a tool comprising means for causing translational movement of the tool body relative to the substrate. Metallurgical bonding and or homogenization and or refinement of the microstructure between the substrate and coating can be achieved through rotation and or translation or other relative movement between the tool and substrate. Such relative movement between substrate and tool combined with means for compressing and retaining the coating material between the substrate and tool can add additional frictional heating to the system. Likewise the surface geometry of the tool can be modified to provide increased frictional processing of the materials such as a tool with a shoulder and or one or more pin type projections or a separate friction stir type tool. Frictional heating compressive loading and mechanical stirring are factors that can be adjusted to achieve a particular result.

Means for rotating the auger and tool body can be operably configured for rotation in the same direction or opposing directions. Preferably the auger and tool body are rotated in the same direction but at different speeds so that there is relative rotation between them.

In preferred embodiments the auger is operably configured for delivering coating material in powder form through the tool body.

More specifically to overcome the mechanical challenges of feeding solid material into the rotating keyed spindle a mechanism as shown in was conceived to feed powder into the spindle and force it out of the spindle while ensuring the filler is keyed into the spindle. This system utilizes an auger screw to force powder through the spindle at a defined rate which is one means capable of accomplishing this purpose. Additional methods of feeding solid stock keyed into the orientation of the spindle and rotating at the exact rate of the spindle are conceivable. For example force can be applied to the filler material using a metal rolling mill type mechanism which is rotating with the spindle as shown in .

In such an embodiment the spindle is spinning at a desired rotational velocity and the auger screw is driven at a different rotational speed in the same rotational direction which acts to force material out of the spindle. As shown in the angular rotational speed or velocity of the friction stir tool is identified as and the angular rotational velocity of the auger is identified as . In the context of this specification the terms rotational speed rotational velocity angular speed and angular velocity can be used interchangeably and refer to the angular velocity of a component of the tool during use. The auger screw can rotate at a slower speed than the spindle or in preferred embodiments the auger screw can rotate faster than the spindle. What is important is that there is relative rotation between the spindle and auger to cause filler material to be forced through the throat of the tool.

The pitch of the threaded auger screw and the volumetric pitch rate of the screw will affect the deposition rate under certain circumstances and can be modified to accomplish particular goals. It is within the skill of the art to modify the pitch of the threads on the auger to obtain a certain desired result. The terms tool friction stir tool spindle tool body and the like as used in this specification may be used to refer to the outer portion of the tool body which comprises a passageway lengthwise through the tool for holding and dispensing feed material through the tool. This passageway or throat is generally the shape of a hollow cylinder. The hollow cylinder can be configured to have a wider opening at the top of the tool for accommodating the auger and powder material and a smaller opening at the base of the tool where the feed material is dispensed from the tool. Thus the shape of the throat of the tool need not be consistent throughout the length of the tool throat and can be configured to converge from one lengthwise end of the tool to the other. As shown in the throat of the tool can comprise a first region which is the shape of a hollow cylinder of a first diameter. This region can transition into a second region which is the shape of a hollow cylinder of a second smaller diameter. The transition region can be a converging hollow cylinder or funnel shaped region to allow the first and second region to be connected seamlessly.

Disposed within the tool body is an auger. In the context of this specification the terms auger screw and plunger may be used to refer to a component of the tool that is disposed within the tool throat for pushing or pulling material through the throat. Also within this specification the auger can be considered a component of the friction stir tool body. The auger can have the general shape of a screw with threads as shown in or can be shaped in a spiral configuration similar to a spring. When disposed within the tool throat there may be clearance between the auger and the inside surface of the tool throat to allow for the passage of feed material between the auger and the throat. In other embodiments there is only enough space to allow for rotation of the auger without interference from the surface of the throat. Preferably the auger and tool body or spindle are not attached to one another. Each is operably connected with means for rotating and translating the components relative to a substrate surface such that the auger and tool can rotate at different speeds but translate relative to the substrate at the same speed. It is preferred to keep the auger disposed within the tool throat in a manner such that there is no relative translational movement between the auger and tool body.

Powdered materials can be feed into the top of the spindle using a fluidized powder delivery system. Any type of powder delivery system can be used in connection with the tools and systems of the present invention. For example a gravity fed powder feeder system can be used such as a hopper. One such feed system is the Palmer P Series Volumetric Powder Feeder from Palmer Manufacturing of Springfield Ohio which is capable of delivering feed material from 0.1 140 cu. ft. per hour and which comprises a flexible polyurethane hopper stainless steel massaging paddles 304 stainless steel feed tube and auger 90 volt DC gearhead drive motor flexible roller chain drive system sealed drive train and cabinet and solid state control and pushbutton controls. The feed system preferably comprises a reservoir for holding powder coating material a mixer for mixing powder s added to the reservoir and a passageway for delivering feed material from the hopper to the throat of the tool body. As feed material is dispensed into and from the tool more feed material is delivered into the tool from the hopper. In this manner the feed material is continuously or semi continuously delivered. The gravity fed dispensing systems allow for feed material to automatically be dispensed from the hopper to the friction stir tool during use as soon as material within the tool is dispensed.

Feeding multiple powders into the spindle will allow for creation of MMCs and alloys. MMC metal matrix composite coatings can be formed in the same manner as a wrought coating including by having the matrix alloy and the reinforcement feed through the spindle. However the MMC consumable feed materials can be made by several methods including but not limited to mixing the matrix metal and reinforcement powders as feed material and in some cases mixing of the matrix and reinforcement further during the fabrication process.

In embodiments a mix of powder types can be added to the hopper which is operably connected with the stir tool. Alternatively several different types of powder can be added individually to the hopper then mixed within the hopper and dispensed as a mixture to the friction stir tool during use. For example a metal powder and ceramic powder could be fed into the spindle at the same time from the same or separate hoppers and upon consolidation deposition the coating would be a metal matrix composite MMC . As used herein the term metal matrix composite means a material having a continuous metallic phase having another discontinuous phase dispersed therein. The metal matrix may comprise a pure metal metal alloy or intermetallic. The discontinuous phase may comprise a ceramic such as a carbide boride nitride and or oxide. Some examples of discontinuous ceramic phases include SiC TiBand AlO. The discontinuous phase may also comprise an intermetallic such as various types of aluminides and the like. Titanium aluminides such as TiAl and nickel aluminides such as NiAl may be provided as the discontinuous phase. The metal matrix may typically comprise Al Cu Ni Mg Ti Fe and the like.

Likewise a first type of powder can be added to the hopper dispensed through the tool and applied to the surface of a substrate in a desired manner. Then to produce a graded coating a different type of powder can be added to the hopper dispensed through the tool and applied to the substrate to provide a second layer of a different metal composition. This process can be repeated any number of times to form the graded coating by successive addition of any number of various material compositions.

Various types of substrates may be coated using the friction based fabrication process of the present invention. For example metal substrates comprising Al Ni Cu Mg Ti Fe and the like may be coated. Furthermore polymers and ceramics may be provided as the substrate. For example the substrate may comprise a thermoplastic material.

Varying the ratio of the powder composition as a function of location will allow for deposition of coatings with graded compositions and properties. Functionally graded coatings are desirable when variations in mechanical and or physical properties are desired as a function of position. Also grading the composition can be advantageous when joining dissimilar materials. It is within the skill of the art to provide desired mixtures of different types of powder materials to accomplish a specific type of coating.

For example in embodiments aluminum powder is continuously feed into the spindle at a specified rate using a fluidized feeding system. The aluminum powder then comes into contact with the rotating auger screw which traps material in the open helical volume between the sleeve or bore inner diameter and the minor diameter of the helix. The rotation of the auger relative to the bore imparts a force on the powder which conveys the powder into the stirring tool as shown in . The continuous conveyance of powder into the stirring tool by the auger forces powder through the stirring tool. The powder then exits the stirring tool and is consolidated and deposited as part of the filler material due to the shearing action and frictional heating imparted by the stirring tool.

The tool body and auger can be operably configured in multiple ways to achieve the functional results described in this specification. Below are some of the features and their related design tasks which can be incorporated into the spindle.

For material to be forced through the spindle the auger screw should be designed in such a way that pressure is exerted on the powder by the screw. A significant amount of design knowledge exists in the metal powder injection molding and extrusion literature. Polymer screw designs e.g. can be found at http www.spirex.com media doc The 20Basics 20of 20Good 20Extrusion 20Screw 20Design.pdf which is hereby incorporated by reference herein in its entirety and can include screw designs such as the Xaloy brand extrusion screw including the Efficient Screw or the Fusion Screw for example. Even further for example non limiting auger screw designs can include those shown in . In embodiments a twin screw design can also be used where two screws cooperate together to push the feeder material through the tool throat. The design features of particular interest are the amount of pressure generated on the powder at the tool throat and the rate at which powder is fed from the screw e.g. auger per revolution or the volumetric pitch. The absolute rate at which powder is fed through the spindle will depend on the volumetric pitch and the difference between the rotational velocities of the spindle and auger screw.

As shown in a conical auger screw can also be used to push feed material through the throat of the stirring tool in a continuous or semi continuous manner. Powder feed material can be delivered into the interior conical portion of the powder auger screw preferably through one or more inlets disposed on the upper portion of the auger screw. Due to the conical design the powder is pushed into the stirring tool disposed below the auger.

The powder feeding system can comprise an auger screw and housing or bore preferably modular components capable of insertion into the throat of the spindle. Both the screw and bore will likely wear with use and need to be replaced periodically and as such it may be desired that they not be permanently joined to the spindle. One embodiment provides for the screw and bore to be mounted into a sleeve that will be keyed into the spindle and fastened into place. During use the powder feed material can be dispensed into the bore within which the auger is disposed. Feed material is then pushed through the bore to be dispensed on the substrate without coming into contact with the throat of the tool body.
